Repository: ianton86/pace-sims-reference

# PACE-SIMS — reference implementation

> **Status: work in progress, not yet released.** This repository is being
> prepared as the code-availability deposit for a forthcoming paper. It is
> private and sections marked TODO are not finished. Before making it public,
> read every shipped docstring by hand: the automated leak scan matches
> vocabulary, not description, and cannot tell you whether a docstring describes
> something it should not.

## What this is

A reference implementation of the checkpoint-gated orchestration described in
[paper — DOI TODO]: the execution **state machine**, the **quality-control
criteria** and **decision framework** applied at each checkpoint, the **safety
envelope** the engine enforces, the **experiment state schema**, and a
**simulator** that stands in for the instrument so the whole lifecycle runs with
no hardware.

The centrepiece for a reader is `replay/`: it re-runs the real decision code
over the study's logged measurement metrics and reproduces the run's decision
sequence, so the paper's central claims are checkable without an instrument and
without our data.

## What this deliberately is not

Three things are omitted, and it is worth being precise about which:

* **The production instrument driver.** It wraps proprietary, vendor-internal
  interfaces of the acquisition software, and drives a shared user-facility
  instrument where an incorrect command has physical consequences. It is not
  redistributable. Its public boundary is the `InstrumentDriver` abstract base
  class in `pace/driver/base.py`; pseudocode for the production implementation
  is in the paper's supporting information [SI section TODO].
* **The curated knowledge corpus.** The full experiment- and analysis-knowledge
  bases encode facility-specific operating procedure. What the paper's claims
  depend on — the quality-control rules the agent was instructed to apply — is
  published here as executable code in `pace/qc/` and `pace/decisions.py`;
  the surrounding corpus is not. `knowledge/` gives the entry schema and two
  sanitised examples — one procedural, one judgement — so the granularity is

# Deposited measurement data

**Licence: CC BY 4.0** — see `../LICENSE-DATA`. This is *not* the MIT licence
that covers the rest of the repository; see `../LICENSE` for why the two halves
differ.

What is here is what `replay/` re-decides. Everything a decision turns on is
derived from these profiles; the CSV carries only what no profile can contain.

## `profiles/` — 35 depth profiles, one per measurement

Tab-separated, one row per scan, with a `#`-prefixed header. The first two
columns are the depth axis and the scan index; the rest are per-scan intensities
of each recorded species, followed by derived ratios (a column whose name
contains `=`). Nothing in the replay consumes a derived column — every reduction
starts from a recorded species.

The file name is the measurement id, and it is the key `measurements.csv` joins
on.

## `measurements.csv` — one row per measurement

Facts about the **acquisition**, which a profile cannot carry:

| Column | Meaning |
|---|---|
| `id`, `order` | measurement id and its position in the acquisition sequence |
| `sample`, `polarity` | which specimen, and the acquisition polarity |
| `role` | `survey`, `reference` or `measurement` — which quality criteria apply |
| `resolution_px`, `shots_per_pixel` | the raster, needed to normalise counts to the detector's own units |
| `sputter_frames` | the parameter a sampling correction adjusts |
| `layer_marker`, `layer_marker_sense` | which species bounds the layer, and whether it is high or low inside it |
| `yield_channel` | the single named channel drift is tracked on |
| `stopped_by` | `dynamic` (stopped on its trigger) or `scan_limit` (hit its ceiling) |
| `source_excursion` | whether an ion-source excursion was recorded during the acquisition |
| `uniformity` | lateral uniformity from the layer-integrated map, where measured |
| `recorded_decision` | **the comparison target** — what was decided at the checkpoint |
| `recorded_label` | the free-text label written at the time |

## `recorded_decision` is compared against, never read

It is the answer, not an input. Replaying from the study's own quality-control
log would be circular — that log holds the metrics and the decisions side by
side — which is why this pair of files exists instead of a copy of it. A test in
`replay/` asserts no decision-relevant metric carries any trace of it.

## One limit worth knowing before you use these

The **saturation** figure derivable from these profiles is a lower bound. The
study's busiest channel was a primary-related positive species that this export
does not carry — it holds the isotope and matrix channels the measurement was
*about*. Both the published channels and the study's own unpublished figure sit
far under the detector ceiling, so the conclusion holds; the study's number
simply cannot be re-derived from this deposit alone.

File: data/profiles/S1_neg_r1.txt
# depth_nm	scan	16O-	18O-	Si-	WO3-	f18 = 18O-/(16O-+18O-)	O_over_W = (16O-+18O-)/WO3-	16O-_over_WO3-
0	0	491.388	4.00049	22.0161	9.00302	0.00807546	55.0247	54.5803
0.64092	1	2100.93	3.00027	170.92	0	0.00142603	0	0
1.28184	2	2584.91	5.00076	906.311	0	0.00193086	0	0
1.92276	3	2055.15	4.00073	1762.44	0	0.00194291	0	0
2.56368	4	1497.44	3.00027	2222.42	1.00003	0.00199959	1500.4	1497.4
3.2046	5	1186.8	2.00012	2476.25	0	0.00168247	0	0
3.84552	6	908.312	1.00003	2499.1	0	0.00109977	0	0
4.48644	7	777.775	2.00012	2649.93	0	0.002565	0	0
5.12736	8	622.8	1.00003	2679.17	0	0.00160313	0	0
5.76828	9	540.93	0	2668.66	0	0	0	0
6.4092	10	446.154	1.00003	2677.28	0	0.00223643	0	0
7.05012	11	429.741	0	2694.07	0	0	0	0
7.69104	12	419.398	0	2767.53	0	0	0	0
8.33197	13	412.319	0	2779.62	0	0	0	0
8.97289	14	350.792	1.00003	2760.89	0	0.00284267	0	0
9.61381	15	367.172	4.00049	2629.81	0	0.010778	0	0
10.2547	16	347.727	1.00003	2819.66	0	0.00286766	0	0
10.8956	17	347.813	0	2769.24	0	0	0	0
11.5366	18	307.951	0	2743.84	0	0	0	0
12.1775	19	311.028	0	2690.64	0	0	0	0
12.8184	20	366.104	0	2708.38	0	0	0	0
13.4593	21	320.166	0	2692.69	0	0	0	0
14.1002	22	350.814	0	2780.7	0	0	0	0
14.7412	23	319.107	2.00012	2593.68	0	0.00622884	0	0
15.3821	24	339.577	0	2693.55	0	0	0	0
16.023	25	317.106	0	2745.03	0	0	0	0
16.6639	26	335.472	0	2787.37	0	0	0	0
17.3049	27	280.42	0	2715.46	0	0	0	0
17.9458	28	333.451	0	2695.06	1.00003	0	333.441	333.441
18.5867	29	297.688	0	2700.09	0	0	0	0
19.2276	30	297.761	1.00003	2592.34	0	0.00334725	0	0
19.8685	31	294.742	2.00012	2691.72	0	0.00674026	0	0
20.5095	32	292.651	0	2610.99	0	0	0	0
21.1504	33	297.688	0	2721.63	0	0	0	0
21.7913	34	280.403	2.00012	2607.26	0	0.00708251	0	0
22.4322	35	307.894	1.00003	2657.65	0	0.00323746	0	0
23.0731	36	306.931	1.00003	2737.11	1.00003	0.00324758	307.922	306.922
23.7141	37	299.743	1.00003	2765.45	0	0.0033252	0	0
24.355	38	314.028	1.00003	2626.05	0	0.00317441	0	0
24.9959	39	318.126	1.00003	2748.66	1.00003	0.00313365	319.117	318.117
25.6368	40	326.307	0	2531.59	2.00012	0	163.143	163.143
26.2777	41	328.388	2.00012	2310.67	3.00027	0.00605385	110.119	109.453
26.9187	42	397.888	1.00003	1715.21	7.0015	0.00250704	56.9719	56.8291
27.5596	43	703.258	2.00012	1195.41	22.0148	0.00283602	32.0356	31.9448
28.2005	44	1808.19	6.0011	1069.61	38.0441	0.00330786	47.6866	47.5288
28.8414	45	3825.17	11.0037	874.234	236.785	0.0028684	16.2011	16.1546
29.4823	46	6834.28	23.0162	616.568	1047.6	0.00335645	6.54572	6.52375
30.1541	47	9293.23	35.0374	357.902	3190.83	0.00375605	2.92346	2.91248
30.9556	48	9879.66	55.0925	165.836	6179.77	0.00554543	1.60762	1.59871
31.757	49	9403.38	68.1415	94.2707	8646.44	0.00719436	1.09542	1.08754
32.5585	50	8128.73	51.0795	41.0514	9437.07	0.00624459	0.866774	0.861362
33.3599	51	6617.06	36.0396	26.0207	8934.68	0.00541696	0.744638	0.740605
34.1614	52	5397.36	39.0489	24.0176	7757.86	0.00718285	0.700761	0.695728
34.9628	53	4486.89	22.0148	18.0099	6873.48	0.00488252	0.655985	0.652782
35.7642	54	3957.85	24.0191	22.0148	6384.47	0.00603211	0.623681	0.619919
36.5657	55	3955.57	28.024	9.00302	5750.93	0.00703484	0.692686	0.687813
37.3671	56	3870.39	15.0069	8.00195	5800.99	0.00386238	0.669782	0.667195
38.1686	57	3807.68	24.0191	5.00076	5563.12	0.00626851	0.688769	0.684451
38.97	58	3927.53	30.0275	5.00076	5646.01	0.00758738	0.700948	0.69563
39.7715	59	4016.76	39.0465	11.0037	5429.21	0.00962731	0.747035	0.739843
40.5729	60	4000.9	40.0538	6.0011	5551.5	0.00991198	0.727903	0.720688
41.3744	61	3873.97	59.1173	3.00027	5383.49	0.0150308	0.730582	0.719601
42.1758	62	3850.17	120.442	6.0011	5265.96	0.0303332	0.754016	0.731144
42.9773	63	3705.11	228.601	7.0015	5196.86	0.0581133	0.75694	0.712952
43.7787	64	3620.95	349.706	2.00012	5087.33	0.0880724	0.780499	0.711759
44.5801	65	3524.33	561.862	4.00049	4968.88	0.137503	0.822356	0.70928
45.3816	66	3511.16	671.871	7.0015	4794.2	0.160618	0.872519	0.732376
46.183	67	3511.17	782.778	3.00027	4609.32	0.182298	0.93158	0.761755
46.9845	68	3308.82	843.705	0	4565.19	0.203179	0.909606	0.724794
47.7859	69	3245.9	902.684	4.00049	4432.9	0.217588	0.935863	0.73223
48.5874	70	3183.76	968.348	0	4524.35	0.233218	0.917724	0.703694
49.3888	71	3075.76	902.194	3.00027	4348.91	0.226799	0.914701	0.707248
50.1903	72	3178.41	915.428	2.00012	4431.52	0.223611	0.9238	0.717228
50.9917	73	3066.68	940.074	4.00049	4312.26	0.234622	0.929155	0.711154
51.7931	74	3071.9	1011.98	0	4361.35	0.247799	0.936378	0.704345
52.5946	75	3123.93	962.163	5.00076	4181.02	0.235473	0.977294	0.747167
53.396	76	3123.12	934.366	0	4231.61	0.230282	0.95885	0.738044
54.1975	77	3121.29	938.602	2.00012	4276.94	0.231189	0.949252	0.729796
54.9989	78	3079.91	1005.53	0	4330.21	0.246126	0.943474	0.711261
55.8004	79	3175.24	931.247	1.00009	4338.46	0.226775	0.94653	0.731881
56.6018	80	3132.4	964.285	0	4262.99	0.235382	0.96099	0.734791
57.4033	81	3193.36	830.864	0	4381	0.206466	0.918563	0.728911
58.2047	82	3369.33	771.046	2.00012	4509.84	0.186226	0.918076	0.747106
59.0062	83	3426.94	614.567	0	4621.56	0.152064	0.874489	0.741511
59.8076	84	3574.33	528.496	2.00012	4845.17	0.128813	0.846787	0.73771
60.609	85	3652.48	382.57	2.00012	5065.34	0.0948119	0.796599	0.721072
61.4105	86	3937.09	268.249	0	5145.47	0.0637878	0.817288	0.765155
62.2119	87	3920.27	200.231	0	5423.69	0.0485938	0.759723	0.722805
63.0134	88	3956.57	128.51	0	5468.32	0.0314585	0.747045	0.723545
63.8148	89	4003.29	111.378	0	5393.63	0.0270685	0.762875	0.742225
64.6163	90	4070.81	68.1457	1.00003	5488.44	0.0164645	0.754122	0.741706
65.4177	91	3958.67	49.0734	0	5323.78	0.0122446	0.752801	0.743584
66.2192	92	3879.27	36.0418	0	5368.12	0.00920535	0.729364	0.72265
67.0206	93	3971.43	38.0441	0	5332.92	0.00948857	0.751834	0.7447
67.8221	94	4033.29	33.0353	0	5412.29	0.00812411	0.751314	0.74521
68.6235	95	3986.75	27.0223	0	5364.26	0.00673238	0.748244	0.743207
69.4249	96	3976.02	26.0207	0	5307.64	0.00650185	0.754014	0.749111
70.2264	97	4107.24	19.0122	1.00003	5398.16	0.00460762	0.764381	0.760859
71.0278	98	4097.52	31.0294	1.00003	5343.99	0.00751581	0.772559	0.766752
71.8293	99	4177.48	22.0148	1.00003	5330.86	0.00524225	0.78777	0.78364
72.6307	100	4505.39	16.0078	7.0015	5283.18	0.00354046	0.855809	0.852779
73.4322	101	4900.19	24.0191	3.00027	4360.77	0.00487775	1.12921	1.1237
74.2336	102	5667.09	33.0333	16.0078	3618.81	0.00579518	1.57514	1.56601
75.0351	103	6212.39	29.0257	67.1374	2743.36	0.0046505	2.2751	2.26452
75.8365	104	6583.61	30.0275	169.888	2004.36	0.00454024	3.29963	3.28465
76.6379	105	6432.13	27.0223	359.991	1341.48	0.00418356	4.81495	4.7948
77.4394	106	5527.4	31.0294	584.587	750.376	0.0055824	7.40752	7.36617
78.2408	107	4147.03	23.017	750.465	472.988	0.00551959	8.8164	8.76774
79.0423	108	2798.28	19.011	840.916	244.91	0.00674799	11.5033	11.4257
79.8437	109	1852.13	9.00302	908.255	155.766	0.00483738	11.9483	11.8905
80.6452	110	1165.3	5.00076	912.2	83.216	0.00427306	14.0634	14.0033
81.4466	111	677.872	5.00076	938.956	56.0977	0.00732312	12.1729	12.0838
82.2481	112	480.2	6.00147	974.961	52.0827	0.0123436	9.33518	9.21995
83.0495	113	271.333	3.00027	992.961	37.0464	0.0109366	7.40513	7.32414
83.851	114	235.731	1.00003	1071.68	42.0591	0.00422434	5.62853	5.60475
84.6524	115	200.231	2.00012	1108.66	22.0161	0.00989029	9.18558	9.09473
85.4538	116	174.963	3.00027	1171.48	28.024	0.016859	6.35039	6.24333
86.2553	117	137.576	1.00003	1211.49	34.0353	0.00721648	4.07154	4.04215
87.0567	118	118.434	0	1205.56	20.0122	0	5.9181	5.9181
87.8582	119	145.663	1.00003	1313.25	17.0088	0.00681854	8.62278	8.56398
88.6596	120	134.551	0	1368.3	23.0176	0	5.84558	5.84558
89.4611	121	126.487	0	1459.29	12.0054	0	10.5359	10.5359
90.2625	122	111.378	3.00027	1444.45	12.0044	0.0262312	9.52801	9.27808
91.064	123	134.551	1.00003	1577.38	13.0052	0.00737752	10.4229	10.346
91.8654	124	106.351	1.00003	1547.66	6.0011	0.00931553	17.8885	17.7219
92.6668	125	112.385	2.00012	1651.31	11.0037	0.0174859	10.3951	10.2133
93.4683	126	118.449	1.00003	1715.89	14.006	0.00837204	8.52841	8.45701
94.2697	127	122.456	1.00003	1718.78	7.0015	0.00810026	17.6329	17.49
95.0712	128	107.351	0	1805.26	11.0037	0	9.7559	9.7559
95.8726	129	114.405	0	1811.84	9.00247	0	12.7082	12.7082
96.6741	130	78.191	0	1855.46	4.00049	0	19.5454	19.5454
97.4755	131	107.357	0	1934.14	9.00247	0	11.9253	11.9253
98.277	132	99.3125	0	1819.14	5.00076	0	19.8595	19.8595
99.0784	133	110.371	2.00012	1827.21	5.00076	0.0177993	22.4708	22.0708
99.8799	134	92.2593	0	1918.38	4.00049	0	23.062	23.062
100.681	135	78.1863	0	1877.53	6.0011	0	13.0287	13.0287
101.483	136	97.2883	0	1938.27	4.00049	0	24.3191	24.3191

File: data/profiles/S1_neg_r2.txt
# depth_nm	scan	16O-	18O-	Si-	WO3-	f18 = 18O-/(16O-+18O-)	O_over_W = (16O-+18O-)/WO3-	16O-_over_WO3-
0	0	475.961	1.00003	19.0133	10.0043	0.00209667	47.6758	47.5758
0.642044	1	2386.89	3.00027	183.03	2.00037	0.0012554	1194.73	1193.23
1.28409	2	3005.39	7.0015	925.272	5.00198	0.00232423	602.24	600.84
1.92613	3	2289.51	5.00076	1990.16	1.00009	0.00217945	2294.3	2289.3
2.56818	4	1790.74	3.00027	2534.12	2.00073	0.00167264	896.541	895.041
3.21022	5	1304.08	1.00003	2841.35	5.00076	0.000766261	260.976	260.776
3.85227	6	1021.88	3.00027	2925.75	3.00027	0.00292744	341.596	340.596
4.49431	7	936.719	2.00012	2870.22	4.00049	0.00213069	234.651	234.151
5.13635	8	693.731	4.00049	2965.91	6.0011	0.00573357	116.267	115.601
5.7784	9	608.488	2.00012	2983.55	4.00073	0.00327627	152.594	152.094
6.42044	10	517.459	1.00003	2962.74	0	0.00192885	0	0
7.06249	11	474.991	2.00012	3020.44	2.00012	0.00419321	238.481	237.481
7.70453	12	456.437	0	2953.29	5.00076	0	91.2734	91.2734
8.34658	13	371.219	0	3029.5	3.00027	0	123.728	123.728
8.98862	14	362.014	1.00003	2926.64	2.00012	0.0027548	181.496	180.996
9.63066	15	347.706	4.00049	2938.95	2.00012	0.0113745	175.842	173.842
10.2727	16	357.969	1.00003	3005	9.00247	0.00278584	39.8745	39.7634
10.9148	17	334.431	2.00012	2961.52	8.00195	0.00594512	42.0436	41.7936
11.5568	18	349.749	0	2974.74	5.00076	0	69.9391	69.9391
12.1988	19	326.367	0	3071.33	3.00027	0	108.779	108.779
12.8409	20	341.598	0	2938.36	2.00012	0	170.789	170.789
13.4829	21	303.855	0	3033.93	1.00003	0	303.846	303.846
14.125	22	298.762	0	2957.91	0	0	0	0
14.767	23	276.368	2.00012	2980.74	4.00049	0.00718517	69.5835	69.0836
15.4091	24	289.668	1.00003	3023.85	2.00012	0.00344045	145.325	144.825
16.0511	25	311.97	0	3015.02	3.00027	0	103.981	103.981
16.6932	26	343.683	3.00027	2897.67	3.00027	0.00865421	115.551	114.551
17.3352	27	333.389	1.00003	2983.35	3.00027	0.00299062	111.453	111.12
17.9772	28	315.125	0	3036.31	3.00027	0	105.032	105.032
18.6193	29	295.724	2.00012	3000.31	1.00003	0.00671803	297.715	295.715
19.2613	30	309.046	0	2990.56	4.00049	0	77.2521	77.2521
19.9034	31	322.206	1.00003	2961.52	1.00003	0.0030941	323.196	322.196
20.5454	32	289.597	1.00003	3054.43	2.00024	0.0034413	145.281	144.781
21.1875	33	302.837	1.00003	3102.76	1.00003	0.00329134	303.827	302.827
21.8295	34	316.048	3.00027	3010.81	2.00012	0.00940383	159.514	158.014
22.4715	35	325.307	0	3036.11	5.00076	0	65.0514	65.0514
23.1136	36	321.146	0	3002.38	2.00012	0	160.563	160.563
23.7556	37	303.837	0	3134.73	4.00049	0	75.9499	75.9499
24.3977	38	328.348	2.00012	3055.2	5.00076	0.0060546	66.0595	65.6595
25.0397	39	297.743	0	2933.75	5.00076	0	59.5395	59.5395
25.6818	40	339.535	1.00003	2844.76	7.0015	0.00293664	48.6375	48.4946
26.3238	41	315.048	1.00003	2557.85	7.0015	0.00316417	45.14	44.9972
26.9659	42	405.014	2.00012	1889.64	13.0052	0.00491414	31.2963	31.1425
27.6079	43	722.843	3.00027	1346.9	17.0088	0.0041335	42.6745	42.4981
28.2499	44	1859.74	4.00049	1144.04	55.0925	0.00214649	33.8292	33.7566
28.892	45	4173.57	16.0078	1010.11	267.242	0.00382087	15.6771	15.6172
29.534	46	7503.23	37.0418	669.786	1073.44	0.00491253	7.02442	6.98991
30.2159	47	10265.5	39.0465	410.191	3324.37	0.00378927	3.09969	3.08794
31.0032	48	11178.7	47.0675	215.423	6643.19	0.00419281	1.68982	1.68273
31.7905	49	10366.2	51.0858	101.325	9350.55	0.00490394	1.11408	1.10862
32.5778	50	9095.95	52.0827	70.15	10464.4	0.00569332	0.874201	0.869224
33.3651	51	7640.87	46.0675	38.0441	9946.41	0.00599296	0.772836	0.768204
34.1524	52	6087.93	37.0441	25.0191	8588.47	0.00604804	0.713163	0.708849
34.9397	53	5149.07	23.0162	21.0135	7809.69	0.00445008	0.662265	0.659318
35.7269	54	4626.16	36.0396	22.0148	7037.09	0.00773016	0.662519	0.657398
36.5142	55	4387.99	30.0275	28.024	6656.7	0.00679659	0.663695	0.659184
37.3015	56	4334.26	29.0257	14.006	6393.96	0.00665225	0.682408	0.677869
38.0888	57	4292.53	34.0374	14.006	6254.3	0.00786707	0.691775	0.686333
38.8761	58	4404.56	32.0313	11.0044	6289.15	0.0072198	0.705436	0.700343
39.6634	59	4469.17	41.0539	10.0037	6416.67	0.00910241	0.702891	0.696493
40.4507	60	4460.5	49.0734	13.0052	6062.86	0.0108821	0.743803	0.735709
41.238	61	4528.14	77.1815	17.0088	6250.46	0.0167592	0.736797	0.724448
42.0253	62	4465.07	128.503	15.0069	6075.85	0.0279744	0.756039	0.734889
42.8126	63	4111.38	210.357	8.00195	5693.15	0.0486743	0.759112	0.722163
43.5999	64	4075.37	376.358	11.0037	5469.17	0.0845421	0.813967	0.745153
44.3871	65	3850.71	467.61	6.0011	5334.93	0.108285	0.809442	0.721792
45.1744	66	3769.02	656.285	9.00247	5158.79	0.148303	0.857818	0.730601
45.9617	67	3672.02	746.088	4.00049	5135.16	0.168871	0.860365	0.715074
46.749	68	3446.54	860.622	10.0031	4748.15	0.199812	0.907124	0.72587
47.5363	69	3370.12	900.797	6.0011	4710.29	0.210914	0.906722	0.715482
48.3236	70	3428.49	952.38	8.00195	4687.31	0.217395	0.934624	0.731441
49.1109	71	3229.38	1025.69	5.00076	4640.95	0.241051	0.916853	0.695845
49.8982	72	3279.56	1003.41	6.0011	4452.73	0.234278	0.961872	0.736526
50.6855	73	3269.09	1000.21	8.00195	4558.48	0.23428	0.936564	0.717145
51.4728	74	3231.6	1002.32	5.00076	4563.01	0.236735	0.927879	0.708217
52.26	75	3244.9	999.089	8.00195	4430.41	0.235413	0.957922	0.732415
53.0473	76	3148.18	1008.91	5.00076	4550.27	0.242697	0.913592	0.691866
53.8346	77	3325.64	1002.47	3.00027	4513.74	0.231618	0.958875	0.736783
54.6219	78	3353.12	1043.26	4.00049	4468.7	0.2373	0.983817	0.750357
55.4092	79	3095.44	955.498	5.00076	4470.49	0.235871	0.906152	0.692417
56.1965	80	3239.11	993.999	1.00003	4368.4	0.234815	0.96903	0.741487
56.9838	81	3252.98	850.026	4.00049	4438.4	0.207171	0.924435	0.732919
57.7711	82	3287.67	838.492	3.00027	4627.36	0.203213	0.891688	0.710485
58.5584	83	3466.32	715.617	3.00027	4699.8	0.171121	0.889812	0.737547
59.3457	84	3470.86	631.153	8.00195	4965.37	0.153864	0.826124	0.699013
60.133	85	3879.14	441.961	3.00027	5161.89	0.10228	0.837116	0.751496
60.9202	86	3875.73	321.166	1.00003	5404.67	0.0765247	0.776531	0.717107
61.7075	87	4062.24	248.896	2.00012	5414.09	0.0577333	0.79628	0.750308
62.4948	88	4041.76	159.777	4.00049	5544.02	0.0380281	0.757849	0.72903
63.2821	89	4097.37	105.344	8.00195	5424.11	0.0250658	0.774822	0.7554
64.0694	90	4181.73	85.2213	1.00003	5684.41	0.0199724	0.750641	0.735649
64.8567	91	4218.97	70.15	3.00027	5615.83	0.0163553	0.763755	0.751264
65.644	92	4126.8	46.0647	6.0011	5458.06	0.0110391	0.764533	0.756093
66.4313	93	4209.79	34.0374	6.0011	5644.55	0.00802046	0.751844	0.745814
67.2186	94	4116.35	27.0223	1.00003	5592.62	0.00652181	0.740864	0.736032
68.0059	95	4134.09	26.0207	5.00076	5496.86	0.0062548	0.756816	0.752083
68.7931	96	4227.4	25.0206	2.00012	5606.91	0.00588385	0.758425	0.753963
69.5804	97	4110.81	23.0162	3.00027	5717.73	0.00556777	0.722983	0.718957
70.3677	98	4304.47	29.0257	5.00076	5470.51	0.00669798	0.792157	0.786851
71.155	99	4403.78	21.0135	3.00027	5629.18	0.00474903	0.786046	0.782313
71.9423	100	4620.5	34.0353	8.00195	5470.54	0.00731229	0.850837	0.844616
72.7296	101	4692.69	22.0161	5.00076	5129.14	0.00466967	0.919199	0.914907
73.5169	102	5406.67	28.0257	21.0135	4475.05	0.0051568	1.21444	1.20818
74.3042	103	6126.77	34.0353	35.0417	3534.38	0.00552449	1.74311	1.73348
75.0915	104	6640.99	26.0222	125.479	2598.29	0.00390313	2.56593	2.55591
75.8788	105	6947.36	37.0418	259.053	1780.59	0.00530351	3.92251	3.90171
76.6661	106	6346.08	26.0207	471.843	1082.31	0.00408353	5.88751	5.86347
77.4533	107	5443.17	23.0162	632.468	618.293	0.00421064	8.84077	8.80355
78.2406	108	3645.97	25.0206	795.474	338.578	0.00681577	10.8424	10.7685
79.0279	109	2518.14	11.0037	918.836	199.292	0.00435076	12.6906	12.6354
79.8152	110	1637.71	6.0011	997.276	120.456	0.00365094	13.6457	13.5959
80.6025	111	950.616	7.0015	997.402	78.1957	0.00731137	12.2464	12.1569
81.3898	112	650.957	6.0011	921.068	79.1959	0.00913468	8.29535	8.21958
82.1771	113	455.347	7.0015	986.895	53.0989	0.0151433	8.70731	8.57545
82.9644	114	311.028	3.00027	1039.8	45.0619	0.00955417	6.96881	6.90223
83.7517	115	234.673	1.00003	1133.95	39.0509	0.0042433	6.03501	6.0094
84.539	116	185.064	2.00012	1169.52	28.0273	0.0106922	6.67434	6.60298
85.3262	117	170.888	4.00049	1149.26	32.0313	0.0228745	5.45993	5.33504
86.1135	118	148.691	2.00012	1187.88	43.0626	0.013273	3.49935	3.4529
86.9008	119	137.576	1.00003	1379.8	31.0313	0.00721648	4.46569	4.43346
87.6881	120	140.619	2.00012	1507.93	25.0191	0.0140242	5.7004	5.62046
88.4754	121	127.518	1.00003	1474.52	27.0239	0.00778123	4.75572	4.71872
89.2627	122	131.543	1.00003	1535.85	27.0239	0.00754497	4.90464	4.86764
90.05	123	112.385	0	1605.08	26.0207	0	4.31905	4.31905
90.8373	124	109.383	2.00012	1668.5	20.0134	0.0179571	5.56543	5.46549
91.6246	125	114.405	2.00012	1696.99	25.0206	0.0171824	4.65239	4.57245
92.4119	126	120.442	1.00003	1812.67	16.0078	0.00823466	7.5864	7.52392
93.1992	127	113.391	3.00027	1763.19	15.0078	0.0257774	7.75542	7.55551
93.9864	128	124.487	0	1810.54	21.0148	0	5.92378	5.92378
94.7737	129	119.442	1.00003	1785.5	19.011	0.00830303	6.33536	6.28275
95.561	130	114.405	1.00003	1855.86	9.00247	0.00866536	12.8193	12.7082
96.3483	131	122.464	0	1966.08	12.0044	0	10.2016	10.2016
97.1356	132	124.479	2.00012	2006.36	10.0031	0.0158138	12.6441	12.4441
97.9229	133	119.434	1.00003	2018.47	14.006	0.00830354	8.59877	8.52737
98.7102	134	109.364	0	1951.26	14.006	0	7.80839	7.80839
99.4975	135	106.344	2.00012	2051.34	17.0088	0.0184608	6.3699	6.25231
100.285	136	97.2942	0	1919.05	9.00302	0	10.8068	10.8068

File: data/profiles/S1_neg_r3.txt
# depth_nm	scan	16O-	18O-	Si-	WO3-	f18 = 18O-/(16O-+18O-)	O_over_W = (16O-+18O-)/WO3-	16O-_over_WO3-
0	0	550.27	3.00027	17.0088	11.0037	0.0054228	50.2804	50.0078
0.6396	1	2817.97	6.0011	221.531	0	0.00212505	0	0
1.2792	2	3539.74	11.0037	1133.02	0	0.00309898	0	0
1.9188	3	2836.45	8.00195	2303.77	0	0.00281318	0	0
2.5584	4	2114.73	4.00049	3057.61	0	0.00188816	0	0
3.198	5	1514.99	6.0011	3289.9	0	0.00394552	0	0
3.8376	6	1170.08	2.00012	3512.61	0	0.00170647	0	0
4.4772	7	960.86	3.00027	3717.82	0	0.00311277	0	0
5.1168	8	723.024	1.00003	3577.51	0	0.00138121	0	0
5.7564	9	684.17	2.00012	3623.73	0	0.00291491	0	0
6.396	10	741.716	2.00012	3012.64	0	0.00268936	0	0
7.0356	11	474.902	0	2197.37	0	0	0	0
7.6752	12	320.186	2.00012	2242.23	0	0.00620798	0	0
8.3148	13	275.317	0	2192.93	0	0	0	0
8.9544	14	251.989	1.00003	2168.78	0	0.00395286	0	0
9.594	15	259.037	0	2185.2	0	0	0	0
10.2336	16	241.805	1.00003	2161.9	0	0.00411866	0	0
10.8732	17	200.255	0	2133.63	1.00003	0	200.249	200.249
11.5128	18	184.03	0	2064.03	0	0	0	0
12.1524	19	211.383	0	2117.94	0	0	0	0
12.792	20	185.075	0	2149.74	0	0	0	0
13.4316	21	200.255	0	2073.94	0	0	0	0
14.0712	22	186.064	1.00003	2220.29	0	0.00534593	0	0
14.7108	23	192.146	0	2099.16	0	0	0	0
15.3504	24	189.099	0	2049.47	0	0	0	0
15.99	25	205.318	1.00003	1992.87	0	0.00484702	0	0
16.6296	26	163.836	1.00003	2044.33	0	0.00606681	0	0
17.2692	27	168.888	0	2212.4	0	0	0	0
17.9088	28	176.963	0	2081.95	0	0	0	0
18.5484	29	175.941	1.00003	2090.78	0	0.00565176	0	0
19.188	30	201.243	0	2016.81	0	0	0	0
19.8276	31	200.255	0	2039.91	0	0	0	0
20.4672	32	199.206	0	2028.19	0	0	0	0
21.1068	33	175.974	0	2021.52	0	0	0	0
21.7464	34	195.17	0	2214.97	0	0	0	0
22.386	35	172.93	0	2132.88	0	0	0	0
23.0256	36	189.122	0	2098.75	0	0	0	0
23.6652	37	159.816	2.00012	2127.09	0	0.0123605	0	0
24.3048	38	183.03	2.00012	2066.17	1.00003	0.0108097	185.024	183.024
24.9444	39	198.218	0	2012.05	0	0	0	0
25.584	40	202.305	1.00003	1993.09	0	0.00491886	0	0
26.2236	41	204.281	0	1722.33	1.00003	0	204.274	204.274
26.8632	42	250.912	0	1347.9	3.00027	0	83.6295	83.6295
27.5028	43	451.267	1.00003	940.839	19.011	0.00221115	23.7897	23.7371
28.1424	44	1164.3	1.00003	809.086	37.0464	0.000858176	31.4551	31.4281
28.782	45	2606.6	7.0015	680.254	161.826	0.00267887	16.1507	16.1074
29.4216	46	4903.98	23.0176	490.384	592.128	0.00467172	8.32084	8.28197
30.0759	47	6918.81	34.0353	281.472	2059.85	0.00489516	3.37541	3.35889
30.8695	48	7655.15	42.0539	123.481	4245.07	0.00546354	1.81321	1.8033
31.663	49	7074.57	42.0565	55.0925	6328.43	0.00590961	1.12455	1.1179
32.4565	50	6326.13	40.0489	41.0514	7037.02	0.00629088	0.90467	0.898979
33.2501	51	5264.5	29.0257	18.0099	6811.08	0.00548324	0.777194	0.772932
34.0436	52	4320.03	29.0257	10.0037	5840.2	0.00667403	0.744675	0.739705
34.8371	53	3452.43	15.0069	13.006	5263.63	0.00432795	0.658753	0.655902
35.6307	54	3119.45	18.0099	7.00192	4729.47	0.00574028	0.663385	0.659577
36.4242	55	3028.26	22.0148	4.00049	4388.44	0.00721731	0.69507	0.690054
37.2177	56	2922.79	10.0037	1.00009	4374.05	0.00341097	0.670498	0.668211
38.0113	57	2817.64	16.0078	5.00076	4217.82	0.0056492	0.671827	0.668031
38.8048	58	2880.67	21.0135	4.00049	4239.61	0.00724181	0.684423	0.679466
39.5983	59	2996.57	14.006	1.00003	4119.85	0.00465225	0.73075	0.727351
40.3919	60	3068.09	26.0222	1.00003	4120.8	0.00841025	0.750852	0.744537
41.1854	61	3014.02	55.106	0	4096.75	0.017955	0.749162	0.73571
41.9789	62	2916.56	75.1768	2.00012	3981.5	0.0251282	0.751409	0.732528
42.7725	63	2832.88	158.796	3.00027	3840.68	0.0530793	0.778944	0.737598
43.566	64	2771.36	275.368	1.00003	3869.32	0.0903815	0.787407	0.71624
44.3595	65	2662.71	408.19	1.00003	3723.26	0.132922	0.824787	0.715155
45.1531	66	2614.78	483.171	1.00003	3620.65	0.155965	0.855635	0.722187
45.9466	67	2606.39	625.957	0	3575.32	0.193654	0.904072	0.728995
46.7401	68	2466.96	659.204	0	3406.05	0.210867	0.917827	0.724288
47.5337	69	2460.49	672.955	2.00012	3321.06	0.214765	0.943507	0.740875
48.3272	70	2438.56	722.025	0	3344.66	0.228446	0.944966	0.729092
49.1208	71	2361.98	735.437	1.00003	3230.39	0.237435	0.958839	0.731176
49.9143	72	2415.33	744.763	1.00003	3261.63	0.235677	0.96887	0.740529
50.7078	73	2415.55	763.756	1.00003	3297.11	0.240227	0.96427	0.732626
51.5014	74	2356.05	772.333	0	3331.55	0.246879	0.939017	0.707193
52.2949	75	2284.05	731.345	1.00003	3317.44	0.242537	0.908953	0.688498
53.0884	76	2389.45	707.348	0	3262.4	0.228413	0.949238	0.73242
53.882	77	2327.55	702.169	0	3332.31	0.231761	0.909195	0.698479
54.6755	78	2346.2	691.772	0	3158.03	0.227708	0.961985	0.742933
55.469	79	2377.72	672.871	2.00012	3359.33	0.220571	0.908097	0.707798
56.2626	80	2390.31	685.341	0	3332.75	0.222828	0.922854	0.717216
57.0561	81	2366.84	679.169	0	3316.21	0.22297	0.91852	0.713717
57.8496	82	2415.18	604.298	1.00003	3402.92	0.200134	0.88732	0.709737
58.6432	83	2542.62	517.17	0	3486.87	0.169021	0.87752	0.7292
59.4367	84	2710.01	384.642	2.00012	3718.08	0.124293	0.832324	0.728872
60.2302	85	2717.9	323.206	1.00003	3733.24	0.106279	0.814602	0.728027
61.0238	86	2875.59	221.531	1.00003	3825.3	0.071528	0.809643	0.751731
61.8173	87	2963.53	162.816	1.00003	3888.34	0.0520787	0.804032	0.762159
62.6108	88	2969.75	92.2649	0	3964.85	0.0301321	0.772289	0.749019
63.4044	89	2958.53	67.1415	0	3979.24	0.0221906	0.760364	0.743491
64.1979	90	2901.44	46.0647	0	3944.27	0.0156284	0.747288	0.735609
64.9914	91	3019.23	37.0441	0	3996.45	0.0121207	0.764747	0.755478
65.785	92	2971.14	30.0275	1.00003	4086.91	0.0100053	0.734337	0.72699
66.5785	93	3001.78	24.0191	1.00003	4119.61	0.00793809	0.734486	0.728656
67.372	94	3074.11	17.0088	0	4122.16	0.00550248	0.749878	0.745752
68.1656	95	3073.49	28.0257	1.00003	3838.84	0.00903612	0.807931	0.80063
68.9591	96	2950.34	23.0162	0	3867.33	0.00774079	0.76884	0.762888
69.7526	97	2966.36	13.0052	0	3955.95	0.00436507	0.753136	0.749849
70.5462	98	3090.65	19.011	1.00003	3940.67	0.00611353	0.78912	0.784296
71.3397	99	3118.5	19.011	1.00003	3995.23	0.00605928	0.785314	0.780556
72.1332	100	3309.18	19.011	0	3893.56	0.00571211	0.854795	0.849913
72.9268	101	3600.98	23.0162	6.0011	3465.4	0.00635105	1.04577	1.03912
73.7203	102	4006.27	13.0052	6.00183	2886.15	0.0032357	1.39261	1.3881
74.5138	103	4496.22	21.0135	31.0294	2301.99	0.00465184	1.96232	1.95319
75.3074	104	4871.39	31.0294	86.2265	1677.53	0.0063294	2.92241	2.90391
76.1009	105	4850.67	21.0145	206.306	1050.71	0.00431361	4.63656	4.61656
76.8945	106	4285.65	17.0099	356.99	631.664	0.00395334	6.81161	6.78469
77.688	107	3323.35	21.0135	513.233	370.286	0.00628325	9.03183	8.97508
78.4815	108	2316.49	11.0037	571.007	182.13	0.0047277	12.7793	12.7189
79.2751	109	1477.53	7.0015	668.828	82.226	0.00471631	18.0543	17.9691
80.0686	110	923.243	5.00076	612.605	52.0891	0.00538734	17.8203	17.7243
80.8621	111	590.735	1.00003	685.255	30.0312	0.00169	19.704	19.6707
81.6557	112	356.902	3.00027	670.036	20.0134	0.00833635	17.983	17.8331
82.4492	113	259.037	3.00027	682.297	23.0176	0.0114498	11.3842	11.2539
83.2427	114	136.584	1.00003	797.427	18.011	0.00726853	7.63887	7.58334
84.0363	115	124.479	0	797.768	11.0037	0	11.3125	11.3125
84.8298	116	86.2318	0	835.44	10.0043	0	8.61949	8.61949
85.6233	117	94.2707	0	920.952	12.0044	0	7.85301	7.85301
86.4169	118	72.1587	0	901.854	5.00076	0	14.4295	14.4295
87.2104	119	100.313	0	961.163	7.0015	0	14.3273	14.3273
88.0039	120	78.191	0	985.832	6.0011	0	13.0295	13.0295
88.7975	121	68.1498	2.00012	1072.02	3.00027	0.0285121	23.3812	22.7145
89.591	122	83.2211	0	1131.31	2.00012	0	41.608	41.608
90.3845	123	70.1543	0	1108.24	2.00012	0	35.075	35.075
91.1781	124	62.1176	0	1165.14	4.00049	0	15.5275	15.5275
91.9716	125	61.1213	0	1086.12	3.00027	0	20.3719	20.3719
92.7651	126	74.1676	0	1199.64	4.00073	0	18.5385	18.5385
93.5587	127	65.1293	0	1131.45	3.00027	0	21.7078	21.7078
94.3522	128	63.1253	0	1230.21	1.00003	0	63.1234	63.1234
95.1457	129	66.1333	0	1317.42	4.00049	0	16.5313	16.5313
95.9393	130	65.1293	0	1357.77	6.0011	0	10.8529	10.8529
96.7328	131	76.1813	0	1305	3.00027	0	25.3914	25.3914
97.5263	132	69.1457	0	1312.17	1.00003	0	69.1436	69.1436
98.3199	133	54.0958	1.00003	1334.69	2.00012	0.0181507	27.5462	27.0462
99.1134	134	57.0994	0	1385.33	3.00027	0	19.0314	19.0314
99.9069	135	68.1415	0	1328.44	0	0	0	0
100.7	136	69.1457	0	1404.3	3.00027	0	23.0465	23.0465
101.494	137	66.1333	1.00003	1342.99	1.00003	0.0148962	67.1313	66.1313

File: data/profiles/S1_neg_r3redo.txt
# depth_nm	scan	16O-	18O-	Si-	WO3-	f18 = 18O-/(16O-+18O-)	O_over_W = (16O-+18O-)/WO3-	16O-_over_WO3-
0	0	294.67	1.00003	17.0088	7.0015	0.00338226	42.2295	42.0867
0.639719	1	1586.7	5.00076	119.442	0	0.00314177	0	0
1.27944	2	1899.37	7.0015	639.91	0	0.00367269	0	0
1.91916	3	1484.51	4.00049	1271.1	0	0.00268757	0	0
2.55888	4	1055.06	3.00027	1709.54	0	0.00283563	0	0
3.19859	5	836.912	5.00076	1811.83	0	0.00593976	0	0
3.83831	6	655.325	2.00012	1867.47	0	0.00304282	0	0
4.47803	7	481.26	1.00003	1933.14	0	0.00207363	0	0
5.11775	8	417.424	3.00027	1959.73	0	0.00713631	0	0
5.75747	9	325.367	2.00012	2098.39	0	0.00610973	0	0
6.39719	10	317.126	1.00009	1963.99	0	0.00314369	0	0
7.03691	11	281.507	0	2051.54	0	0	0	0
7.67663	12	247.942	0	2057.14	0	0	0	0
8.31634	13	247.911	1.00003	2044.13	0	0.00401762	0	0
8.95606	14	232.673	0	1994.13	0	0	0	0
9.59578	15	236.745	1.00003	1902.1	0	0.00420631	0	0
10.2355	16	219.49	0	2013.98	0	0	0	0
10.8752	17	222.531	0	2048.14	0	0	0	0
11.5149	18	216.476	0	1939.4	0	0	0	0
12.1547	19	175.985	2.00012	2017.88	0	0.0112376	0	0
12.7944	20	194.193	1.00003	2047.34	0	0.00512328	0	0
13.4341	21	196.218	1.00003	2119.25	0	0.00507069	0	0
14.0738	22	187.098	0	1991.77	0	0	0	0
14.7135	23	180.007	0	2012.63	0	0	0	0
15.3533	24	185.086	0	2027.11	0	0	0	0
15.993	25	185.052	0	1962.95	0	0	0	0
16.6327	26	155.738	2.00012	1966.1	0	0.01268	0	0
17.2724	27	194.193	0	2053.35	0	0	0	0
17.9121	28	169.919	1.00003	2027.93	0	0.00585089	0	0
18.5518	29	184.052	0	2013.33	0	0	0	0
19.1916	30	138.601	0	2007.19	0	0	0	0
19.8313	31	169.919	0	2051.13	0	0	0	0
20.471	32	186.064	1.00003	2067.36	0	0.00534593	0	0
21.1107	33	194.146	0	2006.06	0	0	0	0
21.7504	34	176.996	1.00003	1991.09	0	0.00561829	0	0
22.3902	35	198.194	0	2082.68	0	0	0	0
23.0299	36	184.052	0	2010.94	0	0	0	0
23.6696	37	186.11	2.00012	2066.96	0	0.0106327	0	0
24.3093	38	179.029	0	1969.5	0	0	0	0
24.949	39	171.909	0	2042.72	0	0	0	0
25.5888	40	165.867	0	1987.08	0	0	0	0
26.2285	41	191.134	0	1696.99	1.00003	0	191.128	191.128
26.8682	42	235.687	0	1310.08	5.00076	0	47.1302	47.1302
27.5079	43	480.021	2.00024	911.2	5.00076	0.0041497	96.3896	95.9896
28.1476	44	1078.43	6.0011	761.802	34.0377	0.00553389	31.8596	31.6833
28.7873	45	2569.05	7.0015	684.426	140.644	0.00271792	18.3161	18.2663
29.4271	46	4630.02	14.0068	499.786	624.152	0.0030161	7.44054	7.41809
30.0827	47	6596.49	38.0441	296.67	1993.26	0.00573425	3.32849	3.30941
30.8748	48	7552.08	33.0333	158.776	4220.49	0.00435502	1.79721	1.78938
31.6668	49	7248.69	42.0539	71.1673	6140.35	0.00576813	1.18735	1.1805
32.4589	50	6115.74	27.0223	42.0551	6701.24	0.00439904	0.91666	0.912628
33.251	51	4979.96	20.0134	35.0374	6531.34	0.00400271	0.765535	0.762471
34.043	52	4178.56	27.0256	19.011	5766.81	0.00642612	0.729274	0.724588
34.8351	53	3492	18.0099	19.011	5011.56	0.00513102	0.700382	0.696788
35.6272	54	3060.44	20.0134	12.0051	4535.32	0.00649691	0.679215	0.674802
36.4192	55	2889.07	17.0088	10.0031	4287.23	0.00585285	0.677844	0.673876
37.2113	56	2809.9	21.0135	10.0031	4157.92	0.00742286	0.680849	0.675795
38.0034	57	2896.25	17.0088	11.0037	4014.37	0.00583842	0.725707	0.72147
38.7954	58	2865.05	18.011	5.00076	4098.39	0.00624718	0.703461	0.699066
39.5875	59	2865.77	21.0135	7.0015	4022.89	0.0072792	0.717589	0.712366
40.3796	60	2935.71	32.0313	6.0011	4137.92	0.0107931	0.717207	0.709466
41.1716	61	2802.96	50.0764	10.0031	3972.84	0.017552	0.718134	0.70553
41.9637	62	2903.84	87.2371	5.00076	3932.15	0.0291658	0.760672	0.738486
42.7558	63	2831.43	190.099	4.00049	4004.29	0.0629147	0.754573	0.707099
43.5479	64	2713.91	261.101	4.00049	3694.88	0.0877647	0.805171	0.734505
44.3399	65	2698.99	416.269	6.0011	3608.14	0.133623	0.863396	0.748026
45.132	66	2590.71	470.872	7.0015	3596.17	0.1538	0.851346	0.720409
45.9241	67	2499.43	555.528	7.0015	3408.13	0.181845	0.896374	0.733373
46.7161	68	2488.91	605.299	8.00195	3408.62	0.195623	0.90776	0.730182
47.5082	69	2308.7	612.529	4.00049	3295.98	0.209682	0.886302	0.70046
48.3003	70	2357.43	645.794	0	3224.67	0.215033	0.931327	0.73106
49.0923	71	2369.75	692.804	3.00027	3158.99	0.226218	0.969473	0.750162
49.8844	72	2367.15	691.6	4.00049	3131.95	0.226106	0.976627	0.755806
50.6765	73	2342.72	687.856	1.00003	3127.71	0.226972	0.968943	0.74902
51.4685	74	2416.62	698.993	6.0011	3162.06	0.224352	0.98531	0.764254
52.2606	75	2261.45	718.752	3.00027	3250.93	0.241175	0.916725	0.695633
53.0527	76	2244.07	735.897	3.00027	3056.63	0.246948	0.97492	0.734166
53.8447	77	2328.25	742.084	5.00076	3159.68	0.241695	0.971723	0.736862
54.6368	78	2271.35	672.955	2.00012	3189.89	0.228561	0.923012	0.712047
55.4289	79	2246.51	712.616	2.00012	3136.94	0.24082	0.943314	0.716145
56.2209	80	2290.96	635.431	3.00027	3205.49	0.217138	0.912931	0.714699
57.013	81	2289.96	605.484	4.00049	3157.58	0.209116	0.916981	0.725226
57.8051	82	2411.12	513.169	1.00003	3258.05	0.175485	0.897559	0.74005
58.5971	83	2539.79	489.414	0	3349.61	0.161565	0.904345	0.758235
59.3892	84	2503.42	436.878	0	3557.29	0.148583	0.826555	0.703743
60.1813	85	2798.07	319.126	2.00012	3620.5	0.102376	0.860986	0.772841
60.9734	86	2711.81	203.306	1.00003	3705.72	0.0697419	0.786653	0.731791
61.7654	87	2880.78	171.92	1.00003	3786.76	0.0563172	0.806152	0.760752
62.5575	88	2926.96	107.351	1.00003	3933.55	0.035379	0.771391	0.7441
63.3496	89	2883.14	68.1498	1.00003	3905.28	0.0230916	0.755718	0.738267
64.1416	90	2929.78	56.0959	0	3899.62	0.0187871	0.765683	0.751298
64.9337	91	3010	49.0734	2.00012	3773.62	0.0160419	0.810647	0.797643
65.7258	92	2914.36	34.0353	0	3850.05	0.0115437	0.765807	0.756967
66.5178	93	2976.65	26.0207	1.00003	3770.7	0.00866585	0.796316	0.789415
67.3099	94	2901.24	18.0099	0	3899.07	0.00616935	0.748706	0.744087
68.102	95	2861.56	24.0176	1.00003	3700.65	0.00832333	0.779748	0.773258
68.894	96	2969.44	21.0135	0	3781.52	0.00702684	0.790808	0.785251
69.6861	97	2924.96	18.0099	0	3777.95	0.00611962	0.778986	0.774219
70.4782	98	2903.02	16.0078	1.00003	3866.28	0.00548396	0.754994	0.750854
71.2702	99	3157.83	16.0078	2.00012	4000.71	0.00504368	0.793319	0.789318
72.0623	100	3184.37	19.011	1.00003	3843.85	0.00593468	0.833376	0.828431
72.8544	101	3410.45	19.011	5.00076	3439.61	0.00554345	0.997047	0.99152
73.6464	102	3878.67	17.0088	13.006	2826.49	0.00436608	1.37827	1.37226
74.4385	103	4255.32	24.0176	28.0257	2281.15	0.00561245	1.87595	1.86543
75.2306	104	4758.21	18.0099	80.196	1673.4	0.00377074	2.8542	2.84344
76.0226	105	4726.1	26.0207	163.826	1138.81	0.00547559	4.17289	4.15004
76.8147	106	4349.88	8.00195	359.013	718.252	0.0018362	6.06734	6.0562
77.6068	107	3370.84	11.0037	491.44	431.005	0.00325376	7.84641	7.82088
78.3989	108	2392.68	13.0052	574.15	253.051	0.00540601	9.50672	9.45532
79.1909	109	1584.89	7.0015	578.331	136.594	0.00439823	11.6542	11.603
79.983	110	1032.73	6.0011	599.07	68.1582	0.00577733	15.24	15.152
80.7751	111	622.994	5.00076	661.53	56.0994	0.00796306	11.1943	11.1052
81.5671	112	413.192	2.00012	639.671	45.0702	0.00481735	9.21212	9.16774
82.3592	113	269.233	0	688.513	39.0489	0	6.89476	6.89476
83.1513	114	199.243	2.00012	729.527	20.0134	0.00993884	10.0554	9.95545
83.9433	115	149.7	4.00049	716.662	27.0223	0.0260278	5.68792	5.53988
84.7354	116	133.551	1.00003	786.271	24.0176	0.00743235	5.60218	5.56055
85.5275	117	109.378	0	805.134	20.0122	0	5.46554	5.46554
86.3195	118	109.364	3.00027	797.777	28.0257	0.0267013	4.00934	3.90229
87.1116	119	81.2059	4.00049	897.401	15.0087	0.0469506	5.67713	5.41058
87.9037	120	88.2426	0	996.276	16.0098	0	5.51179	5.51179
88.6957	121	78.191	4.00049	961.768	16.0088	0.0486728	5.13415	4.88426
89.4878	122	80.196	4.00073	1010.04	20.0122	0.0475165	4.20726	4.00735
90.2799	123	67.1415	1.00003	1020.01	15.0069	0.0146758	4.54069	4.47405
91.0719	124	60.1138	1.00003	1145.75	7.0015	0.0163634	8.72868	8.58585
91.864	125	83.2109	2.00012	1123.73	12.0044	0.0234726	7.09832	6.93171
92.6561	126	65.1372	0	1147.12	14.0068	0	4.65039	4.65039
93.4481	127	74.1722	2.00012	1191.26	11.0044	0.0262579	6.92201	6.74025
94.2402	128	58.1029	0	1186.8	8.00195	0	7.26109	7.26109
95.0323	129	73.1676	1.00003	1188.65	9.00247	0.0134834	8.23858	8.1275
95.8244	130	68.1457	0	1207.18	11.0037	0	6.19298	6.19298
96.6164	131	61.1213	1.00003	1262.77	8.00195	0.016098	7.76327	7.6383
97.4085	132	61.1176	1.00003	1266.78	10.0031	0.016099	6.20986	6.10989
98.2006	133	70.15	1.00003	1255.81	8.00195	0.0140552	8.89158	8.7666
98.9926	134	65.1293	0	1275.24	8.00195	0	8.13917	8.13917
99.7847	135	65.1333	0	1362.03	5.00076	0	13.0247	13.0247
100.577	136	57.1064	1.00003	1304.58	7.0015	0.0172103	8.29914	8.15631
101.369	137	46.0675	0	1271.42	5.00076	0	9.2121	9.2121

File: data/profiles/S1_neg_r3redo2.txt
# depth_nm	scan	16O-	18O-	Si-	WO3-	f18 = 18O-/(16O-+18O-)	O_over_W = (16O-+18O-)/WO3-	16O-_over_WO3-
0	0	584.623	1.00003	25.0191	6.0011	0.00170764	97.586	97.4193
0.643958	1	2099.74	1.00003	144.654	0	0.000476036	0	0
1.28792	2	2593.13	4.00049	930.422	0	0.00154035	0	0
1.93187	3	2091.09	5.00076	1728.56	0	0.00238576	0	0
2.57583	4	1458.39	5.00076	2315.53	0	0.00341725	0	0
3.21979	5	1017.36	4.00049	2522.6	0	0.00391681	0	0
3.86375	6	800.527	2.00012	2665.42	0	0.00249228	0	0
4.5077	7	649.916	5.00107	2705.33	0	0.00763619	0	0
5.15166	8	501.756	0	2802.19	0	0	0	0
5.79562	9	444.126	6.0011	2731.26	0	0.013332	0	0
6.43958	10	348.727	1.00003	2844.83	0	0.00285946	0	0
7.08353	11	336.493	1.00003	2779.51	0	0.00296312	0	0
7.72749	12	304.856	2.00012	2757.44	0	0.00651812	0	0
8.37145	13	281.507	1.00003	2720.53	0	0.00353985	0	0
9.01541	14	245.835	1.00003	2674.15	0	0.00405141	0	0
9.65936	15	269.233	2.00012	2786.93	0	0.00737419	0	0
10.3033	16	225.545	1.00003	2779.33	0	0.00441426	0	0
10.9473	17	260.133	0	2676.43	0	0	0	0
11.5912	18	208.357	1.00003	2674.22	0	0.00477667	0	0
12.2352	19	242.835	0	2675.21	0	0	0	0
12.8792	20	234.73	0	2751.85	0	0	0	0
13.5231	21	207.306	0	2768.38	0	0	0	0
14.1671	22	190.122	0	2629.15	0	0	0	0
14.811	23	214.449	0	2730.81	0	0	0	0
15.455	24	208.344	0	2844.73	0	0	0	0
16.0989	25	213.384	0	2692.55	0	0	0	0
16.7429	26	246.926	1.00003	2674.21	0	0.00403358	0	0
17.3869	27	206.319	3.00027	2806.33	0	0.0143335	0	0
18.0308	28	206.331	1.00003	2841.91	0	0.00482334	0	0
18.6748	29	220.504	1.00003	2624.31	0	0.00451473	0	0
19.3187	30	220.517	0	2636.51	1.00003	0	220.511	220.511
19.9627	31	241.805	1.00003	2706.54	1.00003	0.00411866	242.798	241.798
20.6066	32	202.256	0	2631.45	0	0	0	0
21.2506	33	223.518	0	2747.22	0	0	0	0
21.8946	34	190.122	2.00012	2740.2	0	0.0104107	0	0
22.5385	35	219.49	0	2775.39	0	0	0	0
23.1825	36	210.37	0	2655.82	0	0	0	0
23.8264	37	249.942	0	2732.68	0	0	0	0
24.4704	38	199.255	0	2712.99	0	0	0	0
25.1143	39	217.45	0	2757.15	0	0	0	0
25.7583	40	216.476	0	2559.04	1.00003	0	216.47	216.47
26.4023	41	250.973	0	2142.02	3.00027	0	83.6501	83.6501
27.0462	42	349.749	2.00012	1603.46	4.00049	0.00568622	87.9265	87.4265
27.6902	43	746.949	5.00076	1107.17	21.0135	0.00665039	35.7842	35.5462
28.3341	44	1871.52	7.0015	927.244	60.125	0.00372713	31.2436	31.1272
28.9781	45	4186.96	21.0135	862.353	283.542	0.00499373	14.8407	14.7666
29.6221	46	7233.64	30.0275	590.625	1227.56	0.00413393	5.91717	5.89271
30.3287	47	9319.17	36.0396	309.951	3474.23	0.00385236	2.69274	2.68237
31.1245	48	10143.6	57.1029	117.434	6498.73	0.00559792	1.56965	1.56086
31.9204	49	9233.55	46.0675	72.1587	8717.19	0.00496437	1.06452	1.05924
32.7162	50	7844.82	40.0514	32.0332	9528.63	0.00507952	0.827493	0.82329
33.512	51	6464.95	43.0565	15.0069	8822.98	0.00661593	0.73762	0.73274
34.3078	52	5140.39	31.0313	8.00195	7744.63	0.00600053	0.667742	0.663736
35.1036	53	4345.83	26.0207	6.0011	6762.25	0.00595186	0.646508	0.64266
35.8994	54	3981.26	31.0294	5.00076	6047.56	0.00773359	0.663456	0.658325
36.6952	55	3765.03	26.0222	2.00012	5874.69	0.00686412	0.645319	0.64089
37.491	56	3604.99	19.0133	6.0011	5630.84	0.00524651	0.643599	0.640222
38.2868	57	3713.7	24.0176	0	5643.87	0.00642574	0.662261	0.658006
39.0826	58	3887.76	26.0207	1.00003	5507.75	0.00664847	0.710596	0.705871
39.8784	59	3885.42	28.024	2.00012	5609.4	0.00716097	0.697657	0.692661
40.6742	60	3946.58	37.0418	2.00012	5448.71	0.00929853	0.731113	0.724315
41.4701	61	3876.01	77.1862	2.00012	5415.75	0.019525	0.729945	0.715693
42.2659	62	3809.47	146.654	3.00027	5421.29	0.0370702	0.729738	0.702686
43.0617	63	3708.17	244.865	0	5338.27	0.0619436	0.740508	0.694638
43.8575	64	3741.59	451.211	0	5204.59	0.107616	0.805597	0.718902
44.6533	65	3526.11	625.801	0	4770.84	0.150726	0.870267	0.739095
45.4491	66	3453.55	689.53	0	4861.63	0.166429	0.852201	0.71037
46.2449	67	3318.65	778.628	0	4779.73	0.190035	0.85722	0.694317
47.0407	68	3373.32	900.458	0	4482.27	0.210693	0.953486	0.752593
47.8365	69	3292.02	902.798	0	4471.71	0.215218	0.938078	0.736187
48.6323	70	3162.75	937.778	0	4511.09	0.228697	0.908989	0.701106
49.4281	71	3070.07	957.859	0	4299.07	0.237805	0.93693	0.714124
50.224	72	3079.42	942.839	0	4288.31	0.234405	0.937958	0.718096
51.0198	73	3211.38	947.196	0	4311.16	0.227769	0.964608	0.7449
51.8156	74	3090.86	925.07	0	4288.1	0.23035	0.936528	0.720799
52.6114	75	3073.73	932.419	0	4331.94	0.232747	0.924794	0.709551
53.4072	76	3016.21	926.187	0	4275.58	0.23493	0.922075	0.705452
54.203	77	3077.35	931.189	0	4366.84	0.232301	0.917949	0.704709
54.9988	78	3094.24	980.087	0	4275.48	0.240552	0.952952	0.723718
55.7946	79	2959.61	937.837	0	4269.38	0.240629	0.912882	0.693216
56.5904	80	3229.48	894.343	1.00003	4394.76	0.216872	0.93835	0.734848
57.3862	81	3149.7	785.829	0	4402.87	0.199676	0.893855	0.715374
58.182	82	3193.29	733.391	0	4478.71	0.186771	0.876743	0.712992
58.9778	83	3459.33	580.259	0	4572.34	0.143643	0.883484	0.756578
59.7737	84	3545.15	491.354	0	4746.39	0.121728	0.850436	0.746914
60.5695	85	3564.62	369.195	0	5009.58	0.0938518	0.785258	0.711561
61.3653	86	3857.77	268.266	0	5274.29	0.0650177	0.782293	0.73143
62.1611	87	4004.35	170.888	0	5370.6	0.0409289	0.777425	0.745606
62.9569	88	3956.39	121.464	0	5304.32	0.0297862	0.768779	0.74588
63.7527	89	3825.96	67.1456	0	5218.24	0.0172473	0.746058	0.733191
64.5485	90	3911.9	67.1374	0	5249.39	0.0168727	0.758001	0.745211
65.3443	91	3951.84	42.0565	1.00003	5356.41	0.0105302	0.745629	0.737778
66.1401	92	3895.38	31.0313	0	5356.17	0.00790321	0.733063	0.727269
66.9359	93	3870.85	27.0223	0	5343.36	0.00693257	0.729479	0.724422
67.7317	94	3963.13	40.0489	0	5326.9	0.0100043	0.751503	0.743985
68.5275	95	4073.35	19.011	0	5188.44	0.00464549	0.788745	0.785081
69.3234	96	3904.74	20.0122	0	5146.67	0.00509897	0.762581	0.758693
70.1192	97	3890.36	18.0099	0	5245.72	0.00460803	0.745059	0.741626
70.915	98	3996.51	26.0222	0	5259.52	0.00646912	0.76481	0.759862
71.7108	99	4200.83	22.0148	0	5092.33	0.00521326	0.829255	0.824932
72.5066	100	4389	24.0176	0	4999.62	0.00544245	0.882669	0.877865
73.3024	101	4897.78	22.0148	5.00076	4418.48	0.00447473	1.11346	1.10848
74.0982	102	5402.88	22.0148	29.0257	3444.61	0.0040581	1.57489	1.5685
74.894	103	6083.13	28.024	81.2009	2643.25	0.00458571	2.31199	2.30138
75.6898	104	6415.81	28.024	154.766	1914.29	0.00434896	3.36618	3.35154
76.4856	105	6237.01	25.0206	353.88	1184.56	0.00399561	5.28639	5.26526
77.2814	106	5281.79	23.0162	560.687	699.367	0.00433874	7.58515	7.55224
78.0773	107	3717.69	16.0078	766.899	366.238	0.00428739	10.1947	10.151
78.8731	108	2497.94	11.0037	801.678	179.04	0.00438579	14.0133	13.9519
79.6689	109	1701.89	4.00049	856.19	100.319	0.00234511	17.0047	16.9648
80.4647	110	963.103	5.00076	905.969	47.0704	0.00516552	20.5671	20.4609
81.2605	111	565.829	3.00027	841.811	36.0452	0.00527447	15.781	15.6978
82.0563	112	373.403	2.00012	880.879	18.0099	0.00532793	20.8443	20.7332
82.8521	113	251.958	1.00003	951.557	17.0088	0.00395335	14.8722	14.8134
83.6479	114	159.816	0	1013.49	12.0047	0	13.3128	13.3128
84.4437	115	118.427	0	998.466	9.00302	0	13.1541	13.1541
85.2395	116	116.42	2.00012	1135.46	7.0015	0.0168901	16.9135	16.6278
86.0353	117	105.351	1.00003	1256.97	2.00012	0.00940313	53.1722	52.6722
86.8311	118	117.427	1.00003	1235.45	7.0015	0.00844428	16.9145	16.7717
87.627	119	92.2593	0	1198.57	8.00195	0	11.5296	11.5296
88.4228	120	74.1722	0	1336.72	1.00003	0	74.1699	74.1699
89.2186	121	84.2161	1.00003	1372.83	4.00049	0.0117352	21.3014	21.0514
90.0144	122	73.1631	1.00003	1430.69	5.00076	0.0134842	14.8304	14.6304
90.8102	123	86.2318	0	1557.24	4.00049	0	21.5553	21.5553
91.606	124	67.1415	0	1504.02	1.00003	0	67.1394	67.1394
92.4018	125	78.191	0	1559.16	1.00003	0	78.1887	78.1887
93.1976	126	68.1415	0	1600.73	3.00027	0	22.7118	22.7118
93.9934	127	81.2059	0	1595.32	2.00012	0	40.6005	40.6005
94.7892	128	57.1029	0	1620.02	4.00049	0	14.274	14.274
95.585	129	84.2161	0	1635.23	0	0	0	0
96.3808	130	47.0675	1.00003	1678.58	0	0.0208047	0	0
97.1767	131	54.0892	0	1697.21	0	0	0	0
97.9725	132	63.1214	1.00003	1675.47	2.00012	0.0155959	32.0588	31.5588
98.7683	133	65.1293	0	1659.32	1.00003	0	65.1273	65.1273
99.5641	134	73.1676	0	1720	2.00012	0	36.5816	36.5816
100.36	135	66.1333	0	1695.77	0	0	0	0
101.156	136	64.1292	1.00003	1804.49	0	0.0153545	0	0
