Repository: ianton86/pace-sims-reference

# Deposited measurement data

**Licence: CC BY 4.0** — see `../LICENSE-DATA`. This is *not* the MIT licence
that covers the rest of the repository; see `../LICENSE` for why the two halves
differ.

What is here is what `replay/` re-decides. Everything a decision turns on is
derived from these profiles; the CSV carries only what no profile can contain.

## `profiles/` — 35 depth profiles, one per measurement

Tab-separated, one row per scan, with a `#`-prefixed header. The first two
columns are the depth axis and the scan index; the rest are per-scan intensities
of each recorded species, followed by derived ratios (a column whose name
contains `=`).

File: data/profiles/S1_pos_r1.txt
# depth_nm	scan	16OCs2+	18OCs2+	SiCs+	WCs+	f18 = 18OCs2+/(16OCs2++18OCs2+)	O_over_W = (16OCs2++18OCs2+)/WCs+	16OCs2+_over_WCs+
0	0	53.0984	26.0424	344.787	40.074	0.329064	1.97487	1.32501
0.633988	1	1101.34	4.00024	1538.71	2.00006	0.00361903	552.651	550.651
1.26798	2	1677.2	5.00038	1701.73	1.00002	0.00297252	1682.17	1677.17
1.90196	3	1266.15	2.00006	1453.96	0	0.00157715	0	0
2.53595	4	843.771	1.00002	1391.16	0	0.00118377	0	0
3.16994	5	595.376	1.00002	1360.91	0	0.00167682	0	0
3.80393	6	485.58	2.00006	1376.55	0	0.00410201	0	0
4.43791	7	359.992	1.00002	1393.2	0	0.00277019	0	0
5.0719	8	290.282	0	1365.12	0	0	0	0
5.70589	9	249.951	1.00002	1367.17	0	0.0039849	0	0
6.33988	10	189.547	0	1364	0	0	0	0
6.97386	11	187.536	0	1326.49	0	0	0	0
7.60785	12	154.363	2.00006	1346.32	0	0.0127911	0	0
8.24184	13	141.304	1.00002	1411.03	0	0.0070273	0	0
8.87583	14	111.188	0	1350.49	0	0	0	0
9.50981	15	151.349	1.00002	1367.17	0	0.00656398	0	0
10.1438	16	144.317	0	1368.21	0	0	0	0
10.7778	17	110.185	1.00002	1309.92	0	0.00899415	0	0
11.4118	18	133.271	1.00002	1397.51	0	0.00744776	0	0
12.0458	19	107.175	0	1338.03	0	0	0	0
12.6798	20	100.153	0	1402.64	0	0	0	0
13.3137	21	104.165	0	1400.51	0	0	0	0
13.9477	22	115.202	0	1399.46	0	0	0	0
14.5817	23	98.1468	1.00002	1408.9	0	0.0100862	0	0
15.2157	24	109.182	1.00002	1301.59	0	0.00907606	0	0
15.8497	25	100.153	1.00002	1399.51	0	0.00988617	0	0
16.4837	26	120.22	2.00006	1324.57	0	0.0163644	0	0
17.1177	27	116.206	0	1444.5	0	0	0	0
17.7517	28	101.156	0	1387.07	0	0	0	0
18.3856	29	100.153	0	1467.46	0	0	0	0
19.0196	30	95.138	1.00002	1394.38	0	0.0104019	0	0
19.6536	31	105.169	0	1391.16	0	0	0	0
20.2876	32	128.255	0	1490.57	0	0	0	0
20.9216	33	134.275	0	1442.37	0	0	0	0
21.5556	34	114.199	0	1363.13	0	0	0	0
22.1896	35	102.159	0	1353.74	0	0	0	0
22.8236	36	116.206	1.00002	1399.55	0	0.00853213	0	0
23.4575	37	114.199	0	1397.42	0	0	0	0
24.0915	38	121.224	1.00002	1373.43	0	0.00818183	0	0
24.7255	39	121.224	1.00002	1404.86	0	0.00818183	0	0
25.3595	40	128.251	0	1601.56	0	0	0	0
25.9935	41	155.368	0	2034.15	0	0	0	0
26.6275	42	393.352	1.00002	2650.69	2.00006	0.00253585	197.17	196.67
27.2615	43	1303.63	7.00075	3094.08	10.0015	0.00534151	131.043	130.343
27.8955	44	3870.77	16.0039	3246.38	24.0088	0.00411753	161.89	161.223
28.5294	45	8904.1	42.0269	2536.34	78.093	0.00469778	114.557	114.019
29.1634	46	14357.4	67.0706	1400.64	73.0837	0.00464979	197.369	196.451
29.7974	47	17859.8	97.1439	812.467	130.259	0.00540983	137.856	137.11
30.5539	48	17445.1	104.182	440.268	161.397	0.00593654	108.734	108.088
31.368	49	14467.4	96.1409	282.385	204.638	0.00660147	71.1675	70.6977
32.182	50	10957.6	60.0568	149.367	270.118	0.00545099	40.7881	40.5657
32.9961	51	8437.42	56.0482	78.1144	313.495	0.00659898	27.0928	26.9141
33.8101	52	7242.48	47.0337	42.0269	361.003	0.00645225	20.1924	20.0621
34.6242	53	6736.59	40.0244	28.012	361.992	0.00590626	18.7203	18.6098
35.4383	54	6609.12	39.0232	17.0044	379.185	0.00586979	17.5327	17.4298
36.2523	55	6614.86	49.0367	14.0037	352.948	0.00735856	18.8807	18.7418
37.0664	56	6674.73	51.0397	11.0025	354.926	0.00758868	18.9498	18.806
37.8804	57	6782.14	57.0496	2.00006	340.784	0.00834158	20.069	19.9016
38.6945	58	6563.46	58.0514	6.00073	354.948	0.00876709	18.6549	18.4913
39.5085	59	6533.85	86.1157	4.00024	352.904	0.0130085	18.7585	18.5145
40.3226	60	6425.22	184.53	4.00024	438.94	0.0279178	15.0584	14.638
41.1366	61	6265.4	320.563	1.00002	388.315	0.0486737	16.9603	16.1348
41.9507	62	5818.17	456.174	1.00002	394.388	0.0727047	15.9091	14.7524
42.7647	63	5816	751.585	3.00014	380.209	0.114439	17.2736	15.2969
43.5788	64	5508.61	1061.12	1.00005	382.256	0.161517	17.1867	14.4108
44.3928	65	5352.51	1238.29	4.00024	419.741	0.187882	15.7021	12.752
45.2069	66	4930.83	1378.9	0	400.437	0.218535	15.7571	12.3136
46.0209	67	4869.91	1419.43	2.00006	402.474	0.225688	15.6267	12.0999
46.835	68	4863.51	1486.52	3.00023	425.754	0.234097	14.9148	11.4233
47.649	69	4747.98	1561.82	0	425.754	0.247523	14.8203	11.1519
48.4631	70	4704.76	1486.44	1.00005	392.364	0.240089	15.7792	11.9908
49.2772	71	4612.8	1570.12	2.00006	391.339	0.253944	15.7994	11.7872
50.0912	72	4655.74	1559.71	1.00002	404.486	0.250941	15.3663	11.5103
50.9053	73	4601.23	1507.46	0	409.574	0.246774	14.9148	11.2342
51.7193	74	4790.69	1569.02	0	391.339	0.246712	16.2511	12.2418
52.5334	75	4615.5	1473.69	2.00012	421.702	0.242018	14.4396	10.9449
53.3474	76	4604.19	1456.1	3.00023	414.625	0.240268	14.6163	11.1045
54.1615	77	4630.29	1536.76	1.00002	414.625	0.249189	14.8738	11.1674
54.9755	78	4619.01	1388.16	0	406.524	0.231084	14.7769	11.3622
55.7896	79	4674.28	1412.03	3.00014	417.65	0.232001	14.5728	11.1919
56.6036	80	4775.9	1266.23	2.00006	404.486	0.209567	14.9378	11.8073
57.4177	81	4932.21	1069.32	0	395.388	0.178175	15.1788	12.4744
58.2317	82	5240.54	854.139	3.00014	403.499	0.140145	15.1046	12.9877
59.0458	83	5444.57	644.293	3.00023	421.715	0.105815	14.4383	12.9106
59.8598	84	5443.84	443.994	2.00006	400.449	0.0754088	14.7031	13.5943
60.6739	85	5667.98	332.693	1.00002	428.833	0.0554427	13.993	13.2172
61.488	86	5933.91	234.859	0	444.008	0.0380722	13.8934	13.3644
62.302	87	5765.05	147.335	2.00006	410.561	0.0249198	14.4007	14.0419
63.1161	88	5854.68	112.192	2.00006	415.625	0.0188025	14.3564	14.0864
63.9301	89	5953.91	72.0792	0	449.077	0.0119614	13.4186	13.2581
64.7442	90	5876.8	60.055	0	399.437	0.0101156	14.8631	14.7127
65.5582	91	5880.02	44.0297	1.00002	402.474	0.00743237	14.7191	14.6097
66.3723	92	5818.26	51.0397	1.00005	424.767	0.00869606	13.8177	13.6975
67.1863	93	5719.41	34.0177	1.00002	430.843	0.00591259	13.3539	13.2749
68.0004	94	5832.74	24.0103	1.00002	429.833	0.00409959	13.6256	13.5698
68.8144	95	5848.52	44.0296	0	404.499	0.00747207	14.5675	14.4587
69.6285	96	5876.63	25.0095	3.00014	440.967	0.00423773	13.3834	13.3267
70.4425	97	5864.84	27.0111	16.0039	491.67	0.00458449	11.9833	11.9284
71.2566	98	5853.89	34.0177	40.0244	477.491	0.00577754	12.3309	12.2597
72.0706	99	5649.26	27.0111	120.228	537.399	0.0047586	10.5625	10.5122
72.8847	100	5225.55	34.0177	368.093	557.719	0.00646777	9.43049	9.36949
73.6988	101	4976.61	18.0049	808.977	551.634	0.00360487	9.05422	9.02158
74.5128	102	4453.09	24.0088	1547	533.317	0.00536258	8.39483	8.34981
75.3269	103	3689.2	17.0044	2508.13	403.474	0.00458809	9.18574	9.1436
76.1409	104	2994.87	13.0026	3599.6	316.524	0.00432285	9.50284	9.46176
76.955	105	2153.29	10.0015	4469.28	249.951	0.00462329	8.65486	8.61485
77.769	106	1498.81	7.00075	5495.23	204.638	0.00464917	7.3584	7.32419
78.5831	107	1037.24	11.0018	6258.23	171.448	0.0104955	6.11409	6.04992
79.3971	108	723.938	3.00014	6437.28	126.243	0.00412709	5.75825	5.73449
80.2112	109	503.854	7.00096	6772.21	104.169	0.0137044	4.90412	4.83691
81.0252	110	366.037	4.00024	6910.29	69.0727	0.0108104	5.35721	5.29929
81.8393	111	282.212	2.00006	6982.01	54.0462	0.00703722	5.25868	5.22168
82.6533	112	240.883	1.00002	6654.24	55.0462	0.00413429	4.39419	4.37602
83.4674	113	196.589	0	6363.32	45.0309	0	4.36563	4.36563
84.2814	114	199.607	0	6147.64	35.0187	0	5.7	5.7
85.0955	115	160.392	0	5903.37	38.0221	0	4.21839	4.21839
85.9095	116	126.243	0	5629.44	31.0147	0	4.07042	4.07042
86.7236	117	119.217	0	5377.88	27.0111	0	4.41361	4.41361
87.5377	118	128.251	0	5289.31	28.012	0	4.57842	4.57842
88.3517	119	120.224	2.00006	4934.56	21.0067	0.0163639	5.81833	5.72311
89.1658	120	100.153	0	4890.92	23.0081	0	4.35295	4.35295
89.9798	121	89.1211	2.00006	4650.74	15.0034	0.0219495	6.07335	5.94005
90.7939	122	75.086	0	4530.95	14.003	0	5.36214	5.36214
91.6079	123	69.0727	3.00014	4455.77	16.0039	0.0416264	4.50346	4.31599
92.422	124	56.0479	1.00002	4254.89	20.0061	0.0175294	2.85153	2.80154
93.236	125	55.0462	1.00002	4233.98	14.003	0.0178427	4.00245	3.93103
94.0501	126	60.055	0	3979.6	16.0039	0	3.75252	3.75252
94.8641	127	58.0514	2.00006	3826.9	13.0026	0.0333058	4.61843	4.46461
95.6782	128	53.0429	2.00006	3901.05	6.00055	0.0363364	9.17299	8.83968
96.4922	129	47.0337	0	3710.19	5.00038	0	9.40603	9.40603
97.3063	130	51.041	1.00002	3724.16	6.00055	0.0192159	8.67271	8.50605
98.1203	131	42.0269	0	3591.09	9.00124	0	4.66902	4.66902

File: data/profiles/S1_pos_r2.txt
# depth_nm	scan	16OCs2+	18OCs2+	SiCs+	WCs+	f18 = 18OCs2+/(16OCs2++18OCs2+)	O_over_W = (16OCs2++18OCs2+)/WCs+	16OCs2+_over_WCs+
0	0	48.0745	27.0368	332.435	37.0624	0.359957	2.02662	1.29712
0.63477	1	1096.13	6.00055	1408.03	2.00018	0.0054445	551.015	548.015
1.26954	2	1618.36	4.00024	1497.71	2.00012	0.00246569	811.132	809.132
1.90431	3	1165.48	3.00014	1328.66	1.00002	0.00256755	1168.47	1165.47
2.53908	4	807.878	1.00002	1319.2	0	0.0012363	0	0
3.17385	5	585.194	1.00002	1251.68	0	0.00170594	0	0
3.80862	6	438.927	0	1261.99	0	0	0	0
4.44339	7	339.755	1.00002	1314	0	0.0029347	0	0
5.07816	8	292.3	1.00002	1364.08	0	0.00340953	0	0
5.71293	9	267.086	2.00006	1365.13	0	0.00743281	0	0
6.3477	10	177.48	0	1282.82	0	0	0	0
6.98247	11	190.553	1.00002	1310.87	1.00002	0.00522057	191.55	190.55
7.61724	12	163.407	1.00002	1310.92	0	0.00608257	0	0
8.25201	13	151.349	0	1362.04	0	0	0	0
8.88679	14	148.335	0	1307.79	0	0	0	0
9.52156	15	137.287	0	1332.78	0	0	0	0
10.1563	16	116.206	0	1318.24	0	0	0	0
10.7911	17	129.255	0	1344.32	0	0	0	0
11.4259	18	95.138	1.00002	1320.31	0	0.0104019	0	0
12.0606	19	111.188	0	1422.43	0	0	0	0
12.6954	20	93.1351	1.00002	1282.78	0	0.0106232	0	0
13.3302	21	124.235	1.00002	1348.45	0	0.0079851	0	0
13.9649	22	119.22	0	1336.99	0	0	0	0
14.5997	23	114.199	0	1337.95	0	0	0	0
15.2345	24	112.192	0	1321.28	0	0	0	0
15.8693	25	114.199	0	1331.78	0	0	0	0
16.504	26	107.175	0	1324.49	0	0	0	0
17.1388	27	134.275	0	1378.73	0	0	0	0
17.7736	28	104.165	0	1358.04	1.00005	0	104.161	104.161
18.4083	29	112.192	0	1317.2	0	0	0	0
19.0431	30	100.153	0	1298.51	0	0	0	0
19.6779	31	118.213	0	1307.95	0	0	0	0
20.3127	32	100.153	0	1349.58	0	0	0	0
20.9474	33	116.206	0	1298.47	0	0	0	0
21.5822	34	100.153	1.00002	1280.78	1.00002	0.00988617	101.151	100.151
22.217	35	83.1053	0	1339.11	0	0	0	0
22.8517	36	104.165	1.00005	1274.55	0	0.00950926	0	0
23.4865	37	112.192	1.00002	1269.43	0	0.00883469	0	0
24.1213	38	126.243	0	1295.31	0	0	0	0
24.756	39	118.213	1.00002	1330.82	0	0.00838848	0	0
25.3908	40	128.255	0	1463.38	0	0	0	0
26.0256	41	156.373	0	1874.97	0	0	0	0
26.6604	42	382.232	1.00002	2392.69	4.00024	0.00260942	95.8022	95.5522
27.2951	43	1192.55	2.00012	3021.59	8.00098	0.00167438	149.3	149.05
27.9299	44	3478.03	16.0039	3042.21	18.0049	0.00458036	194.059	193.171
28.5647	45	8012.51	38.0232	2424.99	76.0883	0.00472307	105.805	105.305
29.1994	46	13541.4	55.0479	1469.83	92.1294	0.00404871	147.58	146.982
29.8342	47	17013.4	111.188	740.781	131.263	0.0064929	130.461	129.614
30.6005	48	16703	81.1051	440.197	154.368	0.00483224	108.728	108.203
31.4133	49	13798.1	88.1184	277.22	202.625	0.00634575	68.5315	68.0966
32.2261	50	10643.2	55.0479	131.279	227.797	0.00514549	46.9641	46.7224
33.0388	51	8226.78	63.0626	65.0705	306.428	0.00760721	27.0531	26.8473
33.8516	52	6860.09	53.0429	43.0296	283.22	0.00767278	24.409	24.2217
34.6644	53	6342.24	43.0282	20.0071	375.151	0.00673868	17.0205	16.9058
35.4772	54	6303.88	37.022	20.0061	321.573	0.0058386	19.7184	19.6033
36.29	55	6364.11	52.0413	13.0026	338.755	0.00811099	18.9404	18.7867
37.1027	56	6361.03	42.0295	12.0022	331.673	0.00656397	19.3053	19.1786
37.9155	57	6318.32	42.0294	5.00038	326.622	0.00660804	19.4731	19.3444
38.7283	58	6370.4	61.0587	11.0022	381.209	0.00949376	16.8712	16.711
39.5411	59	6151.95	83.1053	12.0022	345.829	0.0133287	18.0293	17.789
40.3539	60	6188.82	139.296	6.00055	376.174	0.0220122	16.8223	16.452
41.1667	61	5670.55	263.053	4.00024	360.981	0.0443328	16.4374	15.7087
41.9794	62	5520.16	447.063	2.00006	392.351	0.0749197	15.2089	14.0694
42.7922	63	5441.74	734.163	6.00055	407.549	0.118876	15.1538	13.3524
43.605	64	5275.86	976.555	8.00098	389.303	0.156188	16.0605	13.552
44.4178	65	4953.17	1148.98	3.00014	349.861	0.188291	17.4416	14.1575
45.2306	66	5081.74	1322.37	4.00024	385.28	0.206487	16.622	13.1897
46.0433	67	4858.31	1445.55	3.00023	417.663	0.229312	15.0932	11.6321
46.8561	68	4751.98	1436.1	4.00024	404.511	0.232075	15.2977	11.7475
47.6689	69	4618.26	1511.65	3.00023	379.209	0.246603	16.165	12.1787
48.4817	70	4595.68	1560.72	1.00002	414.612	0.253512	14.8486	11.0843
49.2945	71	4564.15	1534.51	1.00002	402.486	0.251615	15.1525	11.3399
50.1072	72	4760.08	1545.09	1.00002	408.536	0.245052	15.4336	11.6515
50.92	73	4514.46	1462.42	5.00038	383.244	0.244679	15.5955	11.7796
51.7328	74	4520.95	1524.27	1.00002	421.702	0.252145	14.3353	10.7207
52.5456	75	4586.32	1508.56	3.00014	410.561	0.247512	14.8452	11.1709
53.3584	76	4555.61	1548.24	0	398.425	0.253649	15.32	11.4341
54.1712	77	4496.25	1475.06	1.00002	413.612	0.247025	14.437	10.8707
54.9839	78	4559.97	1401.73	1.00002	407.524	0.235122	14.6291	11.1895
55.7967	79	4718.92	1368.43	2.00006	445.008	0.224798	13.6792	10.6041
56.6095	80	4804.53	1262.11	1.00002	383.232	0.208041	15.8302	12.5369
57.4223	81	4877.56	1079.86	1.00002	374.128	0.181263	15.9235	13.0372
58.2351	82	5087.58	862.272	7.00075	417.663	0.144923	14.2456	12.1811
59.0478	83	5370.24	666.799	0	415.638	0.110451	14.5248	12.9205
59.8606	84	5400.69	453.118	1.00002	423.728	0.0774058	13.815	12.7456
60.6734	85	5706.45	320.583	4.00024	414.625	0.0531908	14.5361	13.7629
61.4862	86	5694.54	235.854	0	415.638	0.0397704	14.2682	13.7007
62.299	87	5965.71	135.279	2.00006	397.4	0.0221733	15.3523	15.0119
63.1117	88	5774.82	111.188	1.00002	429.833	0.0188903	13.6937	13.435
63.9245	89	5886.96	90.1266	1.00002	436.9	0.0150787	13.6807	13.4744
64.7373	90	5816.81	49.0367	3.00014	460.231	0.00835969	12.7454	12.6389
65.5501	91	5692.35	54.0462	0	401.474	0.00940524	14.3132	14.1786
66.3629	92	5872	39.0244	2.00006	434.873	0.00660197	13.5925	13.5028
67.1757	93	5837.81	40.0267	0	408.549	0.00680977	14.3871	14.2891
67.9884	94	5833.49	36.0209	2.00006	423.754	0.00613695	13.8512	13.7662
68.8012	95	5847.3	54.0445	1.00008	465.302	0.009158	12.6828	12.5667
69.614	96	5841.52	34.0177	2.00006	431.846	0.00578971	13.6056	13.5269
70.4268	97	6047.42	20.0061	12.0022	395.376	0.0032973	15.346	15.2954
71.2396	98	5816.42	36.0208	40.0269	448.063	0.00615484	13.0616	12.9813
72.0523	99	5379.06	24.0102	110.185	505.901	0.00444381	10.6801	10.6326
72.8651	100	5266.29	31.0147	331.683	610.655	0.0058548	8.67479	8.624
73.6779	101	5068.89	25.0103	756.856	564.84	0.00490986	9.01829	8.97401
74.4907	102	4325.59	22.0074	1510.61	499.792	0.00506196	8.69881	8.65478
75.3035	103	3701.99	23.0081	2513.18	424.741	0.00617666	8.77006	8.71589
76.1162	104	2856.28	8.00098	3418.68	355.926	0.00279336	8.04741	8.02493
76.929	105	2165.11	18.0049	4459.84	265.077	0.00824738	8.23575	8.16783
77.7418	106	1587.86	12.0022	5470.9	224.769	0.00750203	7.11779	7.06439
78.5546	107	1044.54	6.00055	5960.11	150.344	0.00571189	6.98753	6.94762
79.3674	108	732.141	5.00038	6403	139.296	0.00678348	5.29192	5.25602
80.1802	109	530.267	1.00002	6566.15	76.0902	0.00188232	6.98207	6.96893
80.9929	110	432.846	4.00024	6609.46	96.1409	0.00915709	4.54382	4.50221
81.8057	111	294.318	2.00006	6526.06	65.0646	0.00674971	4.55421	4.52347
82.6185	112	266.077	3.00014	6404.86	62.0587	0.0111497	4.33585	4.28751
83.4313	113	205.644	2.00006	6124.69	43.0282	0.00963216	4.82576	4.77928
84.2441	114	190.559	2.00006	6020.96	51.0397	0.0103868	3.77273	3.73354
85.0568	115	169.437	1.00002	5709.31	28.012	0.00586735	6.08445	6.04875
85.8696	116	128.251	0	5597.13	26.0103	0	4.93076	4.93076
86.6824	117	130.259	2.00006	5328.77	30.0137	0.0151223	4.4066	4.33996
87.4952	118	108.178	2.00006	5153.91	29.0128	0.0181529	3.79757	3.72864
88.308	119	96.1438	0	4970.39	31.0147	0	3.09995	3.09995
89.1208	120	85.1104	1.00002	4773.49	13.0026	0.0116132	6.62257	6.54566
89.9335	121	91.1266	1.00002	4586.02	16.0039	0.0108548	5.75651	5.69402
90.7463	122	85.1104	1.00002	4444.08	16.0039	0.0116132	5.38059	5.3181
91.5591	123	81.1003	1.00002	4370.12	14.003	0.0121804	5.86305	5.79164
92.3719	124	60.055	0	4150.61	11.0018	0	5.45863	5.45863
93.1847	125	56.0496	1.00002	3959.68	6.00055	0.0175289	9.5074	9.34075
93.9974	126	72.0792	0	3970.72	16.0039	0	4.50385	4.50385
94.8102	127	62.0587	0	3901.05	8.00098	0	7.75639	7.75639
95.623	128	53.0429	0	3768.47	15.0034	0	3.53538	3.53538
96.4358	129	40.0244	0	3676.84	8.00098	0	5.00244	5.00244
97.2486	130	70.0749	1.00002	3590.87	9.00124	0.0140699	7.89613	7.78503
98.0613	131	58.0514	2.00006	3520.43	8.00113	0.0333058	7.50537	7.2554

File: data/profiles/S1_pos_r3.txt
# depth_nm	scan	16OCs2+	18OCs2+	SiCs+	WCs+	f18 = 18OCs2+/(16OCs2++18OCs2+)	O_over_W = (16OCs2++18OCs2+)/WCs+	16OCs2+_over_WCs+
0	0	49.0873	25.0323	392.294	31.0656	0.337729	2.38591	1.58012
0.635497	1	1170.7	2.00006	1537.57	1.00002	0.00170553	1172.68	1170.68
1.27099	2	1656.16	8.00098	1649.92	0	0.00480782	0	0
1.90649	3	1334.82	3.00014	1427.65	0	0.00224255	0	0
2.54199	4	835.589	3.00014	1376.63	0	0.0035776	0	0
3.17748	5	627.979	0	1309.87	0	0	0	0
3.81298	6	485.58	2.00006	1404.73	0	0.00410201	0	0
4.44848	7	347.84	0	1396.33	0	0	0	0
5.08398	8	294.318	2.00006	1415.21	0	0.00674971	0	0
5.71947	9	237.861	2.00006	1380.73	0	0.00833841	0	0
6.35497	10	213.695	0	1479.97	0	0	0	0
6.99047	11	178.485	0	1491.43	1.00002	0	178.482	178.482
7.62596	12	140.3	1.00002	1400.68	0	0.00707725	0	0
8.26146	13	148.335	0	1477.88	0	0	0	0
8.89696	14	134.275	0	1369.21	0	0	0	0
9.53245	15	122.228	0	1493.76	0	0	0	0
10.168	16	113.195	0	1431.92	0	0	0	0
10.8034	17	111.192	0	1484.15	0	0	0	0
11.4389	18	103.162	0	1404.68	0	0	0	0
12.0744	19	104.165	1.00002	1390.12	0	0.00950898	0	0
12.7099	20	126.243	0	1434.01	0	0	0	0
13.3454	21	129.255	1.00002	1425.56	0	0.00767739	0	0
13.9809	22	112.195	0	1484.34	0	0	0	0
14.6164	23	116.206	1.00002	1408.95	0	0.00853213	0	0
15.2519	24	106.172	0	1444.51	0	0	0	0
15.8874	25	106.175	0	1483.25	0	0	0	0
16.5229	26	109.182	1.00002	1466.55	0	0.00907606	0	0
17.1584	27	107.175	0	1397.46	0	0	0	0
17.7939	28	105.169	1.00002	1423.61	0	0.00941912	0	0
18.4294	29	92.1294	0	1422.52	0	0	0	0
19.0649	30	104.165	0	1399.55	0	0	0	0
19.7004	31	96.1409	1.00002	1422.61	0	0.0102945	0	0
20.3359	32	108.178	0	1444.51	0	0	0	0
20.9714	33	105.169	0	1399.64	0	0	0	0
21.6069	34	113.195	2.00006	1379.64	0	0.0173623	0	0
22.2424	35	119.217	0	1458	0	0	0	0
22.8779	36	117.209	1.00002	1329.61	0	0.00845969	0	0
23.5134	37	99.1499	1.00002	1389.16	0	0.00998519	0	0
24.1489	38	147.331	1.00002	1392.2	0	0.00674179	0	0
24.7844	39	112.192	1.00002	1446.6	0	0.00883469	0	0
25.4199	40	115.202	0	1680.36	0	0	0	0
26.0554	41	172.458	1.00002	2234.89	0	0.00576516	0	0
26.6909	42	421.702	1.00002	2749.87	1.00002	0.00236577	422.695	421.695
27.3264	43	1379.73	12.0026	3118.12	9.00151	0.00862421	154.611	153.277
27.9619	44	4057.77	19.0055	3374.4	44.0296	0.0046619	92.5917	92.1601
28.5974	45	9152.18	38.0232	2502.01	66.0666	0.00413736	139.105	138.53
29.2329	46	14720.6	72.0825	1472.88	105.169	0.00487285	140.657	139.971
29.8684	47	18139.5	92.1322	784.845	129.255	0.00505342	141.052	140.339
30.6435	48	17722.3	89.1211	422.819	173.458	0.0050036	102.684	102.17
31.4551	49	14478.1	99.1529	263.126	186.53	0.0068019	78.1496	77.618
32.2667	50	11043.5	66.071	161.435	292.318	0.00594719	38.0052	37.7792
33.0783	51	8748.95	63.0626	69.0812	310.466	0.00715643	28.3832	28.18
33.8899	52	7272.21	48.0352	36.0209	325.632	0.00656196	22.4801	22.3326
34.7016	53	6889.7	43.0282	18.0049	374.128	0.00620653	18.5304	18.4154
35.5132	54	6597.82	44.0309	15.0034	364.048	0.00662931	18.2444	18.1235
36.3248	55	6510.82	40.0244	5.00053	325.632	0.00610981	20.1173	19.9944
37.1364	56	6561.79	53.0429	6.00055	369.071	0.00801878	17.9229	17.7792
37.948	57	6460.51	52.0429	3.00014	348.85	0.00799116	18.6686	18.5194
38.7596	58	6732.04	65.0646	2.00006	377.162	0.00957239	18.0217	17.8492
39.5712	59	6512.7	94.1351	3.00014	376.151	0.0142481	17.5643	17.3141
40.3828	60	6263.97	136.287	4.00024	395.376	0.021294	16.1878	15.8431
41.1945	61	6092.2	335.724	5.00038	398.425	0.052229	16.1333	15.2907
42.0061	62	6014.55	525.202	3.00014	392.351	0.0803092	16.6681	15.3295
42.8177	63	5765.82	828.409	2.00006	404.486	0.125626	16.3027	14.2547
43.6293	64	5340.85	1045.6	2.00006	407.549	0.163722	15.6704	13.1048
44.4409	65	5245.23	1289.27	1.00002	399.438	0.197301	16.3592	13.1315
45.2525	66	5202.99	1413.34	2.00006	410.574	0.213614	16.1148	12.6725
46.0641	67	5217.87	1478.11	0	467.331	0.220745	14.3281	11.1653
46.8757	68	4921.74	1606.81	0	402.461	0.24612	16.2216	12.2291
47.6874	69	4941.35	1587.92	1.00002	439.94	0.2432	14.8413	11.2319
48.499	70	4816.12	1585.01	0	426.767	0.247614	14.9991	11.2851
49.3106	71	4878.6	1563.82	0	399.437	0.242738	16.1288	12.2137
50.1222	72	4833.78	1592.31	1.00002	413.599	0.247788	15.537	11.6871
50.9338	73	4874.6	1523.99	1.00002	408.549	0.238175	15.6618	11.9315
51.7454	74	4818.65	1594.21	2.00006	431.833	0.248595	14.8503	11.1586
52.557	75	4737.26	1637.38	1.00002	435.886	0.256859	14.6246	10.8681
53.3686	76	4612.83	1564.82	1.00005	454.146	0.253304	13.6028	10.1571
54.1803	77	4761.7	1606.96	3.00014	411.587	0.252323	15.4734	11.5691
54.9919	78	4774.59	1445.6	1.00002	451.091	0.232404	13.7892	10.5845
55.8035	79	4793.6	1414.21	0	445.022	0.227812	13.9494	10.7716
56.6151	80	5055.88	1257.03	3.00014	446.022	0.199121	14.1538	11.3355
57.4267	81	5033.37	1086.89	0	425.767	0.177589	14.3747	11.8219
58.2383	82	5365.48	820.331	1.00002	389.315	0.132615	15.8889	13.7818
59.0499	83	5538.13	649.427	1.00002	418.676	0.104957	14.7789	13.2277
59.8615	84	5748.35	482.58	2.00006	415.638	0.0774491	14.9913	13.8302
60.6732	85	5855.82	329.663	0	392.339	0.0532962	15.7656	14.9254
61.4848	86	6017.77	211.689	1.00002	434.886	0.0339819	14.3243	13.8376
62.2964	87	5871.6	151.358	0	432.873	0.0251302	13.9139	13.5643
63.108	88	6045.06	103.162	2.00006	413.65	0.0167792	14.8633	14.6139
63.9196	89	6064.9	63.0606	1.00002	454.146	0.0102906	13.4934	13.3545
64.7312	90	5944.71	55.0462	2.00006	431.833	0.00917475	13.8937	13.7662
65.5428	91	5997.73	45.0323	1.00002	443.994	0.00745227	13.61	13.5086
66.3544	92	5890.74	35.0187	0	487.625	0.00590957	12.1523	12.0805
67.1661	93	5988.53	41.0257	1.00002	447.077	0.0068041	13.4866	13.3949
67.9777	94	5878.54	42.0269	0	431.846	0.00709847	13.7099	13.6126
68.7893	95	5956.7	36.0209	1.00002	459.231	0.00601077	13.0495	12.971
69.6009	96	6009.96	40.0244	2.00006	481.565	0.00661563	12.5632	12.4801
70.4125	97	6073.92	39.0232	9.00124	461.231	0.0063837	13.2535	13.1689
71.2241	98	5842.67	40.0244	45.0337	543.516	0.00680376	10.8234	10.7498
72.0357	99	5717.64	35.0198	147.335	523.202	0.00608758	10.9951	10.9282
72.8473	100	5207.61	30.0137	390.351	591.303	0.00573041	8.85777	8.80701
73.659	101	4878.15	23.0081	844.928	577.051	0.00469441	8.49346	8.45358
74.4706	102	4583.97	28.012	1550.38	518.074	0.00607374	8.90217	8.8481
75.2822	103	3749.57	17.0044	2505.09	442.981	0.00451455	8.5028	8.46442
76.0938	104	2902.96	20.0067	3622.41	369.071	0.00684466	7.9198	7.86559
76.9054	105	2158.56	6.00055	4533.99	267.086	0.00277218	8.10438	8.08191
77.717	106	1531.27	4.00024	5557.56	197.595	0.00260556	7.76982	7.74957
78.5286	107	1050.7	1.00002	6071.11	194.577	0.000950858	5.40506	5.39992
79.3402	108	744.437	4.00024	6522.05	133.271	0.00534479	5.61592	5.58591
80.1519	109	496.746	1.00002	6826.58	90.1238	0.00200909	5.52292	5.51182
80.9635	110	354.915	1.00002	6806	62.0587	0.0028097	5.73513	5.71902
81.7751	111	305.419	1.00002	6893	67.0686	0.00326356	4.56874	4.55383
82.5867	112	245.92	2.00006	6547.25	57.0496	0.00806735	4.3457	4.31064
83.3983	113	201.619	1.00002	6548.91	42.0269	0.00493545	4.82117	4.79738
84.2099	114	177.48	0	6190.33	46.0323	0	3.85555	3.85555
85.0215	115	146.326	1.00002	5873.45	40.0244	0.00678776	3.68091	3.65592
85.8332	116	134.279	5.00038	5634.46	31.0147	0.0359018	4.49075	4.32953
86.6448	117	122.228	1.00002	5552.88	18.0049	0.00811518	6.8441	6.78856
87.4564	118	99.1499	1.00002	5174.65	27.0111	0.00998519	3.70773	3.6707
88.268	119	114.199	1.00002	5063.05	22.0074	0.00868078	5.23455	5.18911
89.0796	120	91.1266	0	4936.01	20.0061	0	4.55494	4.55494
89.8912	121	91.1266	0	4598.93	16.0039	0	5.69402	5.69402
90.7028	122	74.0837	2.00006	4647.91	12.0022	0.0262876	6.33915	6.17251
91.5144	123	71.077	0	4235.39	12.0022	0	5.922	5.922
92.3261	124	62.0587	1.00002	4270.13	16.0039	0.0158585	3.94021	3.87772
93.1377	125	51.0397	0	4155.94	15.0034	0	3.40187	3.40187
93.9493	126	70.0749	2.00006	4097.95	11.0018	0.0277497	6.55117	6.36937
94.7609	127	49.0367	0	3840.02	3.00023	0	16.3443	16.3443
95.5725	128	36.0198	1.00002	3739.57	5.00038	0.027013	7.4034	7.20341
96.3841	129	34.0177	0	3685.44	5.00038	0	6.80301	6.80301
97.1957	130	53.0429	1.00002	3662.18	9.00124	0.0185041	6.00394	5.89285
98.0073	131	53.0429	0	3534.56	7.00075	0	7.57675	7.57675

File: data/profiles/S2_neg_r1.txt
# depth_nm	scan	16O-	18O-	Si-	WO3-	f18 = 18O-/(16O-+18O-)	O_over_W = (16O-+18O-)/WO3-	16O-_over_WO3-
0	0	499.662	1.00003	12.0044	4.00073	0.00199741	125.143	124.893
0.650906	1	2173.49	4.00049	158.786	0	0.0018372	0	0
1.30181	2	2760.51	4.00049	838.809	1.00009	0.00144709	2764.26	2760.26
1.95272	3	2146.49	2.00012	1682.89	0	0.000930945	0	0
2.60362	4	1527.66	4.00049	2195.79	0	0.00261186	0	0
3.25453	5	1116.95	3.00027	2364.23	0	0.00267894	0	0
3.90543	6	734.758	1.00003	2476.23	0	0.00135918	0	0
4.55634	7	625.307	0	2622.57	1.00003	0	625.287	625.287
5.20725	8	547.167	2.00012	2545.99	0	0.0036421	0	0
5.85815	9	462.495	2.00012	2668.37	0	0.00430602	0	0
6.50906	10	379.382	2.00012	2550.16	0	0.00524441	0	0
7.15996	11	375.311	0	2656.52	0	0	0	0
7.81087	12	336.472	0	2631.63	0	0	0	0
8.46177	13	320.206	1.00003	2706.08	0	0.00311337	0	0
9.11268	14	268.232	1.00003	2574.43	0	0.00371438	0	0
9.76359	15	257.05	1.00003	2675.1	0	0.00387534	0	0
10.4145	16	247.957	0	2626.75	0	0	0	0
11.0654	17	244.88	0	2618.73	1.00003	0	244.873	244.873
11.7163	18	226.573	1.00003	2695.97	0	0.00439432	0	0
12.3672	19	250.958	0	2625.96	0	0	0	0
13.0181	20	222.586	0	2693.44	0	0	0	0
13.669	21	215.45	0	2620.23	0	0	0	0
14.3199	22	197.218	0	2698.06	0	0	0	0
14.9708	23	202.268	0	2614.2	0	0	0	0
15.6217	24	218.477	0	2600.9	1.00003	0	218.47	218.47
16.2726	25	229.658	0	2684.4	1.00003	0	229.651	229.651
16.9235	26	203.281	1.00003	2721.9	0	0.00489538	0	0
17.5745	27	203.264	0	2724.63	0	0	0	0
18.2254	28	214.397	1.00003	2707.7	0	0.00464274	0	0
18.8763	29	242.79	0	2654.06	0	0	0	0
19.5272	30	193.158	0	2764.55	0	0	0	0
20.1781	31	242.805	1.00003	2701.26	0	0.00410176	0	0
20.829	32	221.531	0	2870.61	1.00003	0	221.524	221.524
21.4799	33	228.629	0	2830.2	0	0	0	0
22.1308	34	226.573	1.00003	2761.86	2.00012	0.00439432	113.78	113.28
22.7817	35	226.587	0	2730.9	0	0	0	0
23.4326	36	219.504	1.00003	2763.53	0	0.00453521	0	0
24.0835	37	223.586	1.00003	2738.02	0	0.00445276	0	0
24.7344	38	218.45	0	2727.38	0	0	0	0
25.3853	39	209.357	0	2608.43	0	0	0	0
26.0362	40	270.265	1.00003	2086.82	11.0044	0.00368654	24.6507	24.5598
26.6871	41	488.232	2.00012	1610.88	15.0069	0.00407995	32.6672	32.5339
27.338	42	988.585	5.00076	1157.49	34.0353	0.00503304	29.1928	29.0459
27.9889	43	1864.95	3.00027	854.297	133.559	0.00160619	13.9859	13.9635
28.6399	44	3191.57	7.0015	664.726	448.373	0.00218894	7.13374	7.11813
29.2908	45	5271.38	29.0257	524.43	1267.07	0.00547612	4.18319	4.16028
29.9417	46	7405.09	40.0489	300.818	2841.38	0.0053792	2.62026	2.60616
30.8402	47	8508.82	44.0592	212.397	5299.1	0.00515138	1.61403	1.60571
31.7632	48	8552	55.0959	152.709	7855.42	0.00640122	1.09569	1.08868
32.6861	49	8206.99	51.0827	91.2704	9286.67	0.00618579	0.889239	0.883738
33.6091	50	7509.17	47.0675	66.1373	9992.07	0.00622897	0.756223	0.751513
34.532	51	6393.39	47.0675	50.0795	9722.14	0.0073081	0.662453	0.657612
35.455	52	5348.22	39.0489	51.0827	8859.01	0.00724836	0.608112	0.603704
36.3779	53	4742.81	38.0441	41.0514	7913.18	0.00795759	0.604164	0.599357
37.3009	54	4333.17	29.0257	39.0513	7463.33	0.00665392	0.584484	0.580595
38.2238	55	3968.96	34.0353	39.0465	6971.22	0.00850247	0.574217	0.569335
39.1468	56	3852.5	16.0078	43.0565	6716.49	0.00413798	0.575972	0.573589
40.0697	57	3833.71	34.0353	31.0294	6619.4	0.00879978	0.584306	0.579164
40.9927	58	3728.52	41.0514	26.0207	6549.88	0.0108902	0.575517	0.56925
41.9156	59	3641.97	81.2009	29.0275	6554.85	0.0218096	0.568003	0.555616
42.8386	60	3602.26	135.559	37.0418	6205.86	0.0362669	0.602305	0.580461
43.7615	61	3469.81	202.243	18.0099	6098.95	0.0550764	0.602079	0.568918
44.6845	62	3322.86	334.451	26.0207	5830	0.0914473	0.627326	0.569959
45.6074	63	3260.9	426.53	31.0294	5747.8	0.115671	0.641537	0.567329
46.5304	64	3183.77	509.946	24.0176	5769.54	0.138058	0.64021	0.551824
47.4534	65	3175.47	551.407	15.0069	5537.81	0.147954	0.672988	0.573417
48.3763	66	3185.98	558.478	20.0122	5515.5	0.149148	0.678898	0.577642
49.2993	67	3258.86	586.515	28.024	5593.27	0.152525	0.6875	0.58264
50.2222	68	3107.44	626.996	16.0078	5543.81	0.167896	0.673622	0.560524
51.1452	69	3069.85	580.332	21.0135	5444.14	0.158987	0.670478	0.56388
52.0681	70	3183.12	633.39	21.0135	5532.73	0.16596	0.689807	0.575326
52.9911	71	3195.26	633.272	24.0176	5517.33	0.165408	0.693911	0.579133
53.914	72	3246.78	652.998	13.006	5493.58	0.167445	0.709878	0.591013
54.837	73	3283.9	612.453	12.0044	5485.86	0.157186	0.710253	0.598611
55.7599	74	3167.97	627.152	16.0078	5443.15	0.165252	0.697229	0.582011
56.6829	75	3162.9	600.885	15.0069	5471.9	0.159649	0.687839	0.578026
57.6058	76	3251.44	561.653	15.0069	5471.69	0.147296	0.696878	0.594231
58.5288	77	3187.06	473.873	14.006	5711.04	0.12944	0.641027	0.558053
59.4517	78	3417.15	429.689	10.0031	5877.77	0.111699	0.654471	0.581367
60.3747	79	3524.79	286.543	14.006	5982.75	0.075182	0.637053	0.589158
61.2976	80	3679.79	169.888	11.0037	6256.29	0.0441305	0.615328	0.588174
62.2206	81	3724.47	131.527	6.0011	6179.27	0.0341096	0.624021	0.602736
63.1435	82	3651.97	83.2109	10.0031	6147.64	0.0222776	0.60758	0.594044
64.0665	83	3722.23	52.0859	12.0044	6320.87	0.0138001	0.59712	0.58888
64.9894	84	3654.98	62.1176	17.0088	6348.76	0.0167113	0.585485	0.575701
65.9124	85	3686.3	47.0733	16.0088	6194.59	0.0126088	0.602682	0.595083
66.8353	86	3661.49	54.0892	9.00247	6301.03	0.0145574	0.589678	0.581094
67.7583	87	3768.72	35.0374	10.0031	6235.26	0.00921128	0.610039	0.60442
68.6812	88	3765.07	36.0396	6.0011	6295.9	0.00948135	0.603743	0.598019
69.6042	89	3658.77	31.0294	13.006	6313.96	0.00840951	0.584387	0.579472
70.5271	90	3684.3	47.0675	6.0011	6213.47	0.012614	0.600528	0.592953
71.4501	91	3877.27	40.0489	9.00247	6299.54	0.0102236	0.621841	0.615484
72.373	92	4034.23	47.0704	10.0031	6320.2	0.0115332	0.645754	0.638307
73.296	93	4678.71	57.0994	17.0088	5975.42	0.0120569	0.792549	0.782993
74.2189	94	5946.6	62.1176	29.0257	4585.77	0.0103379	1.3103	1.29675
75.1419	95	7299.69	62.1214	100.313	2784.79	0.00843833	2.64358	2.62127
76.0648	96	8063.08	77.1862	337.535	1579.69	0.00948202	5.15309	5.10423
76.9878	97	7390.58	54.0892	781.533	788.866	0.00726549	9.43718	9.36861
77.9107	98	4587.93	36.0418	1034.73	393.975	0.00779456	11.7367	11.6452
78.8337	99	2357.12	24.0176	991.773	222.599	0.0100866	10.697	10.5891
79.7566	100	1213.72	8.00195	915.66	198.267	0.00654972	6.16202	6.12166
80.6796	101	698.906	5.00076	937.955	157.776	0.0071043	4.46142	4.42972
81.6025	102	491.384	10.0031	959.8	148.699	0.0199508	3.37184	3.30456
82.5255	103	395.937	6.0011	896.737	143.645	0.0149304	2.79813	2.75635
83.4484	104	289.561	2.00012	891.286	114.441	0.00686004	2.54771	2.53023
84.3714	105	257.021	6.0011	965.346	116.427	0.0228159	2.25912	2.20758
85.2943	106	217.45	3.00027	986.957	97.2991	0.0136098	2.26569	2.23486
86.2173	107	204.268	9.00247	1046	94.2822	0.0422115	2.26204	2.16656
87.1402	108	189.099	3.00027	1062.14	92.2819	0.0156184	2.08165	2.04914
88.0632	109	189.099	2.00012	1149.19	99.3361	0.0104664	1.92376	1.90362
88.9861	110	172.92	2.00012	1159.85	75.1857	0.0114345	2.3265	2.2999
89.9091	111	188.122	5.00076	1087.05	73.1721	0.0258943	2.63929	2.57095
90.8321	112	149.691	6.0011	1236.23	83.216	0.0385447	1.87094	1.79882
91.755	113	163.816	2.00012	1183.65	73.1721	0.0120623	2.26612	2.23878
92.678	114	167.867	4.00049	1244.08	60.1286	0.0232766	2.85833	2.7918
93.6009	115	131.527	8.00195	1328.02	59.1173	0.05735	2.3602	2.22484
94.5239	116	130.526	3.00027	1423.87	74.1722	0.0224695	1.80023	1.75978
95.4468	117	131.535	3.00027	1372.83	60.1175	0.0223011	2.23787	2.18796
96.3698	118	125.495	4.00049	1378	62.129	0.030893	2.08429	2.0199
97.2927	119	124.472	5.00076	1470.24	63.1292	0.0386242	2.05091	1.9717
98.2157	120	98.2943	4.00049	1410.31	65.1412	0.0391075	1.57035	1.50894
99.1386	121	99.3125	4.00049	1431.42	41.0539	0.038722	2.51652	2.41908
100.062	122	92.2649	1.00003	1388.33	65.1372	0.0107225	1.43182	1.41647
100.985	123	119.449	4.00049	1485.76	54.1087	0.0324059	2.28151	2.20757
101.907	124	111.378	3.00027	1483.76	41.0539	0.0262312	2.78604	2.71296
102.83	125	102.319	1.00003	1525.76	43.0669	0.00967907	2.39903	2.37581
103.753	126	94.2765	3.00027	1526.38	44.0619	0.0308427	2.20773	2.13964
104.676	127	92.2593	3.00027	1532.76	41.0564	0.0314958	2.32021	2.24713

File: data/profiles/S2_neg_r1redo.txt
# depth_nm	scan	16O-	18O-	Si-	WO3-	f18 = 18O-/(16O-+18O-)	O_over_W = (16O-+18O-)/WO3-	16O-_over_WO3-
0	0	757.374	0	35.0396	7.00192	0	108.167	108.167
0.592065	1	2601.7	5.00107	177.996	0	0.00191854	0	0
1.18413	2	3433.19	12.0044	854.136	0	0.00348439	0	0
1.77619	3	2919.98	1.00003	1931.01	0	0.000342361	0	0
2.36826	4	2179.2	4.00049	2597.35	1.00009	0.0018324	2183	2179
2.96032	5	1540.2	2.00012	3040.13	0	0.00129693	0	0
3.55239	6	1227.66	2.00012	3205.75	1.00003	0.00162656	1229.62	1227.62
4.14445	7	971.776	2.00012	3281.44	0	0.00205399	0	0
4.73652	8	794.177	2.00012	3245.85	0	0.00251216	0	0
5.32858	9	659.122	1.00003	3280.26	0	0.00151492	0	0
5.92065	10	485.292	3.00027	3334.46	0	0.00614443	0	0
6.51271	11	447.154	2.00012	3416.68	0	0.00445308	0	0
7.10477	12	426.53	1.00003	3283.89	0	0.00233909	0	0
7.69684	13	386.619	1.00003	3375.33	1.00003	0.00257993	387.607	386.607
8.2889	14	361.014	0	3378.49	1.00003	0	361.003	361.003
8.88097	15	348.792	0	3330.92	0	0	0	0
9.47303	16	341.619	0	3322.68	0	0	0	0
10.0651	17	296.706	0	3396.99	0	0	0	0
10.6572	18	285.508	0	3430.81	1.00003	0	285.499	285.499
11.2492	19	271.249	3.00027	3488.18	1.00003	0.0109399	274.241	271.241
11.8413	20	292.651	0	3255.3	0	0	0	0
12.4334	21	273.334	0	3364.97	0	0	0	0
13.0254	22	264.199	0	3391.64	1.00003	0	264.191	264.191
13.6175	23	288.597	1.00003	3416.88	0	0.00345318	0	0
14.2095	24	251.973	0	3377.71	1.00003	0	251.966	251.966
14.8016	25	246.881	0	3326.46	1.00003	0	246.873	246.873
15.3937	26	238.834	1.00003	3312.96	0	0.00416968	0	0
15.9857	27	234.716	1.00003	3335.41	3.00027	0.00424252	78.5648	78.2315
16.5778	28	261.101	0	3397.26	0	0	0	0
17.1699	29	250.912	0	3461.43	0	0	0	0
17.7619	30	231.63	0	3423.62	1.00003	0	231.623	231.623
18.354	31	217.45	0	3279.54	0	0	0	0
18.9461	32	242.79	0	3423.91	0	0	0	0
19.5381	33	235.716	0	3293.58	0	0	0	0
20.1302	34	232.687	0	3429.88	1.00003	0	232.68	232.68
20.7223	35	239.775	0	3376.26	1.00003	0	239.768	239.768
21.3143	36	260.085	0	3315.17	1.00003	0	260.077	260.077
21.9064	37	277.368	0	3328.24	0	0	0	0
22.4985	38	249.927	0	3354.85	1.00003	0	249.919	249.919
23.0905	39	285.473	0	3514.38	0	0	0	0
23.6826	40	263.117	0	3362.04	0	0	0	0
24.2746	41	222.531	0	3289.04	3.00027	0	74.1703	74.1703
24.8667	42	261.085	0	3247.68	0	0	0	0
25.4588	43	279.42	0	3032.3	0	0	0	0
26.0508	44	296.743	1.00003	2634.81	7.00192	0.0033587	42.523	42.3802
26.6429	45	455.295	0	2012.55	7.0015	0	65.0283	65.0283
27.235	46	810.087	2.00012	1498.35	27.0239	0.00246294	30.0507	29.9767
27.827	47	1624.71	11.0037	1047.2	71.1653	0.00672713	22.9848	22.8301
28.4191	48	2926.42	14.006	821.551	298.798	0.00476324	9.84085	9.79397
29.0112	49	4962.29	32.0313	672.955	767.221	0.00641354	6.50963	6.46788
29.6032	50	7318.92	46.0647	521.332	2011.03	0.00625455	3.6623	3.63939
30.2766	51	9086.73	66.1333	371.264	4278.89	0.00722542	2.13908	2.12362
31.1152	52	10431.5	66.1333	204.331	7136.96	0.00629982	1.47089	1.46162
31.9538	53	10345.3	69.1486	147.691	9515.8	0.00663967	1.09444	1.08717
32.7924	54	9707.85	58.1029	118.434	11666.9	0.00594954	0.837066	0.832086
33.6309	55	8706.49	66.1373	74.1722	11903.5	0.00753906	0.736977	0.731421
34.4695	56	7597.93	44.0619	61.1138	11705.7	0.00576576	0.652842	0.649078
35.3081	57	6951.98	57.1029	54.0892	10746.9	0.00814698	0.652193	0.64688
36.1467	58	6049.43	43.0565	53.0892	9894.38	0.00706715	0.615752	0.6114
36.9853	59	5373.3	50.0764	54.0892	9182.67	0.00923344	0.59061	0.585157
37.8239	60	4906.94	32.0313	30.0275	8541.49	0.00648541	0.578233	0.574483
38.6624	61	4628.43	44.0592	42.0539	8195.02	0.00942949	0.570162	0.564786
39.501	62	4482.49	37.0462	29.0257	7878.3	0.00819691	0.573669	0.568967
40.3396	63	4343.92	42.0565	42.0539	7787.02	0.00958886	0.563242	0.557841
41.1782	64	4202.02	59.1065	34.0374	7554.22	0.0138711	0.564072	0.556248
42.0168	65	4180.16	75.1722	31.0294	7315.1	0.0176654	0.581719	0.571443
42.8553	66	4080.67	147.699	30.0293	7471.36	0.0349305	0.565944	0.546175
43.6939	67	3987.68	242.85	37.0418	7126.88	0.0574041	0.593601	0.559526
44.5325	68	3903.66	364.081	28.024	6928.31	0.0853101	0.615987	0.563437
45.3711	69	3841.86	451.267	27.0223	6850.29	0.105114	0.626708	0.560832
46.2097	70	3853.24	566.688	30.0275	6627.72	0.128212	0.666885	0.581383
47.0483	71	3760.45	640.631	25.0191	6573.36	0.145562	0.669533	0.572074
47.8868	72	3649.48	662.328	31.0313	6456.27	0.153608	0.667848	0.565261
48.7254	73	3649.73	654.998	24.0176	6552.44	0.152158	0.656965	0.557003
49.564	74	3620.22	656.325	11.0037	6477.21	0.153471	0.660246	0.558917
50.4026	75	3600.75	721.887	13.0052	6470.47	0.167001	0.668056	0.556489
51.2412	76	3658.99	714.75	15.0069	6267.19	0.163419	0.697879	0.583832
52.0798	77	3756.92	728.161	14.006	6383.06	0.162352	0.702654	0.588577
52.9183	78	3671.01	675.83	18.0099	6481.32	0.155476	0.670673	0.566399
53.7569	79	3629.98	693.687	14.006	6254.03	0.16044	0.691341	0.580422
54.5955	80	3782.9	676.167	14.006	6406.48	0.151639	0.696025	0.59048
55.4341	81	3646.98	700.994	29.0257	6190.03	0.161223	0.702416	0.58917
56.2727	82	3577.6	723.024	21.0135	6475.12	0.168121	0.664177	0.552515
57.1113	83	3726.49	711.349	15.0078	6387.04	0.160292	0.694819	0.583445
57.9498	84	3769.8	633.193	11.0037	6599.53	0.14381	0.667167	0.571222
58.7884	85	3920.5	550.168	12.0044	6847.14	0.123062	0.652925	0.572575
59.627	86	3994.61	428.715	9.00302	6660.31	0.0969216	0.664132	0.599763
60.4656	87	4144.02	331.389	11.0044	6753.08	0.0740467	0.662721	0.613649
61.3042	88	4257.69	236.716	11.0037	7054.67	0.0526691	0.637083	0.603528
62.1428	89	4315.61	172.93	13.0052	7224.2	0.0385271	0.621321	0.597383
62.9813	90	4416.98	119.442	9.00247	7068.67	0.0263295	0.641764	0.624866
63.8199	91	4377.28	79.1959	8.00195	7221.23	0.017771	0.617136	0.606169
64.6585	92	4281.16	59.1101	10.0031	7435.86	0.013619	0.583694	0.575745
65.4971	93	4372.78	50.0765	13.0052	7178.84	0.0113222	0.616097	0.609121
66.3357	94	4372.44	49.0734	11.0037	7194.69	0.0110988	0.614552	0.607731
67.1743	95	4222.55	47.0704	9.00247	7096.5	0.0110245	0.601652	0.595019
68.0128	96	4250.27	54.0892	6.0011	7334.64	0.0125661	0.586854	0.57948
68.8514	97	4424.77	59.1065	6.0011	7219.28	0.013182	0.621097	0.61291
69.69	98	4322.83	48.0705	12.0044	7317.61	0.0109978	0.597313	0.590743
70.5286	99	4409.37	51.0827	8.00195	7278.17	0.0114523	0.612853	0.605835
71.3672	100	4328.74	51.0858	2.00012	7000.14	0.0116639	0.625677	0.618379
72.2058	101	4618.83	69.1542	7.0015	7378.13	0.0147514	0.635389	0.626016
73.0443	102	5320.97	65.1293	9.00247	7425.93	0.0120921	0.725311	0.71654
73.8829	103	6365.44	59.1101	18.011	6037.45	0.00920066	1.06412	1.05433
74.7215	104	7682.29	87.2371	70.15	4111.43	0.0112281	1.88974	1.86852
75.5601	105	8960.86	83.2109	233.658	2363.23	0.00920061	3.827	3.79179
76.3987	106	9475.26	87.2318	571.972	1416.28	0.00912229	6.75184	6.69024
77.2372	107	8171.09	86.2265	1076.68	721.408	0.0104424	11.4461	11.3266
78.0758	108	4904.5	46.0703	1164	401.061	0.00930607	12.3437	12.2288
78.9144	109	2536.12	21.0135	1145.61	285.549	0.00821759	8.95513	8.88154
79.753	110	1377.92	15.0069	1152.12	187.131	0.0107736	7.44357	7.36338
80.5916	111	841.6	11.0037	1118.09	145.69	0.012906	5.85218	5.77665
81.4302	112	531.628	10.0031	1174.75	164.883	0.0184684	3.28495	3.22429
82.2687	113	418.372	8.00195	1137.39	135.592	0.0187674	3.14453	3.08551
83.1073	114	293.688	6.0011	1243.68	143.681	0.0200244	2.0858	2.04403
83.9459	115	291.615	8.00195	1270.86	124.487	0.0267073	2.40682	2.34254
84.7845	116	255.021	4.00049	1323.1	141.644	0.0154446	1.82867	1.80043
85.6231	117	241.79	7.0015	1397.59	128.518	0.028142	1.93584	1.88137
86.4617	118	215.423	10.0031	1327.1	105.351	0.044374	2.13977	2.04482
87.3002	119	192.134	3.00027	1300.08	88.2642	0.0153754	2.2108	2.1768
88.1388	120	207.319	0	1462.3	95.3115	0	2.17517	2.17517
88.9774	121	197.206	2.00012	1525.46	110.411	0.0100405	1.80422	1.7861
89.816	122	163.826	6.0011	1627.45	96.2824	0.0353365	1.76385	1.70152
90.6546	123	171.92	4.00049	1685.02	92.2702	0.0227404	1.90658	1.86322
91.4932	124	163.846	0	1579.59	69.1637	0	2.36896	2.36896
92.3317	125	174.952	1.00003	1693.01	79.2056	0.00568354	2.22146	2.20883
93.1703	126	162.806	5.00076	1726.12	67.1497	0.0298007	2.499	2.42453
94.0089	127	170.899	5.00076	1758.74	75.1906	0.0284297	2.33938	2.27287
94.8475	128	155.738	3.00027	1814.18	65.1372	0.0189008	2.43698	2.39092
95.6861	129	152.719	5.00076	1862.95	66.1454	0.0317067	2.38444	2.30883
96.5247	130	138.593	4.00049	1883.78	58.1101	0.0280552	2.45385	2.38501
97.3632	131	126.487	6.0011	1828.74	71.1586	0.0452954	1.86187	1.77754
98.2018	132	131.527	4.00049	1892.5	57.1029	0.029518	2.37338	2.30332
99.0404	133	156.757	6.0011	1791.32	46.0647	0.0368713	3.53325	3.40298
99.879	134	133.543	4.00049	1929.51	57.0994	0.0290853	2.40884	2.33878
100.718	135	116.42	5.00076	1931.13	57.0994	0.0411855	2.12648	2.0389
101.556	136	119.442	1.00003	1929.13	46.0675	0.00830303	2.61446	2.59275
