Repository: ianton86/pace-sims-reference

# Deposited measurement data

**Licence: CC BY 4.0** — see `../LICENSE-DATA`. This is *not* the MIT licence
that covers the rest of the repository; see `../LICENSE` for why the two halves
differ.

What is here is what `replay/` re-decides. Everything a decision turns on is
derived from these profiles; the CSV carries only what no profile can contain.

## `profiles/` — 35 depth profiles, one per measurement

Tab-separated, one row per scan, with a `#`-prefixed header. The first two
columns are the depth axis and the scan index; the rest are per-scan intensities
of each recorded species, followed by derived ratios (a column whose name
contains `=`).

File: data/profiles/S2_neg_r2.txt
# depth_nm	scan	16O-	18O-	Si-	WO3-	f18 = 18O-/(16O-+18O-)	O_over_W = (16O-+18O-)/WO3-	16O-_over_WO3-
0	0	957.92	2.00012	34.0353	8.00195	0.00208363	119.961	119.711
0.591044	1	2555.51	4.00049	153.719	2.00012	0.00156299	1279.67	1277.67
1.18209	2	3435.36	2.00012	889.34	0	0.000581877	0	0
1.77313	3	2884.18	8.00195	2006.67	0	0.00276675	0	0
2.36418	4	2085.69	4.00049	2653.94	1.00009	0.0019144	2089.5	2085.5
2.95522	5	1552.16	2.00012	3113.91	0	0.00128695	0	0
3.54626	6	1183.5	3.00027	3282.89	1.00003	0.00252867	1186.46	1183.46
4.13731	7	939.074	1.00003	3216.07	1.00003	0.00106378	940.045	939.045
4.72835	8	714.555	4.00049	3262.8	1.00003	0.0055674	718.534	714.534
5.3194	9	577.151	0	3320.21	0	0	0	0
5.91044	10	514.042	1.00003	3423.79	1.00003	0.00194165	515.026	514.026
6.50148	11	390.692	0	3311.29	0	0	0	0
7.09253	12	369.127	0	3384	0	0	0	0
7.68357	13	329.368	1.00003	3420.82	2.00012	0.00302702	165.174	164.674
8.27462	14	319.087	1.00003	3310.52	0	0.00312424	0	0
8.86566	15	319.126	0	3414.83	2.00012	0	159.553	159.553
9.4567	16	267.216	1.00003	3309.06	1.00003	0.00372845	268.208	267.208
10.0477	17	278.42	0	3431.19	1.00003	0	278.411	278.411
10.6388	18	257.005	2.00012	3331.72	2.00012	0.00772232	129.495	128.495
11.2298	19	239.775	0	3300.81	0	0	0	0
11.8209	20	230.644	1.00003	3534.69	1.00009	0.0043171	231.623	230.623
12.4119	21	240.76	1.00003	3541.17	0	0.00413645	0	0
13.003	22	228.587	0	3410.67	3.00046	0	76.1841	76.1841
13.594	23	208.344	0	3343.35	0	0	0	0
14.1851	24	208.344	0	3452.19	0	0	0	0
14.7761	25	232.658	0	3370.76	0	0	0	0
15.3671	26	213.397	1.00003	3191.28	2.00012	0.00466439	107.192	106.692
15.9582	27	223.545	0	3387.02	0	0	0	0
16.5492	28	200.243	0	3335.96	0	0	0	0
17.1403	29	191.134	0	3359.86	1.00003	0	191.128	191.128
17.7313	30	202.256	1.00003	3447.37	0	0.00492006	0	0
18.3224	31	227.601	0	3329.23	1.00003	0	227.594	227.594
18.9134	32	188.087	0	3353.12	0	0	0	0
19.5045	33	220.477	0	3341.29	0	0	0	0
20.0955	34	210.403	1.00003	3388.57	0	0.00473044	0	0
20.6865	35	204.268	0	3413.37	1.00003	0	204.262	204.262
21.2776	36	221.49	1.00003	3565.61	1.00003	0.00449471	222.484	221.484
21.8686	37	179.985	0	3469.48	1.00003	0	179.98	179.98
22.4597	38	211.383	1.00003	3469.32	0	0.00470861	0	0
23.0507	39	209.357	1.00003	3485.87	0	0.00475396	0	0
23.6418	40	227.587	0	3334.6	0	0	0	0
24.2328	41	226.587	0	3312.62	0	0	0	0
24.8238	42	205.281	0	3335.27	1.00003	0	205.274	205.274
25.4149	43	202.28	0	3035.7	0	0	0	0
26.0059	44	261.117	0	2665.01	1.00003	0	261.109	261.109
26.597	45	356.946	1.00003	2216.13	5.00076	0.0027938	71.5784	71.3784
27.188	46	789.977	1.00003	1525.46	22.0161	0.0012643	35.9272	35.8817
27.7791	47	1589.5	9.00247	1093.19	70.1613	0.00563181	22.7833	22.655
28.3701	48	2810.9	12.0044	818.396	243.891	0.00425249	11.5744	11.5252
28.9612	49	4844.35	31.0294	678.126	708.72	0.00636451	6.87913	6.83535
29.5522	50	7008.26	36.0418	502.663	1840.04	0.00511645	3.82834	3.80876
30.2032	51	9347.61	58.1029	295.688	4006.34	0.0061774	2.34771	2.33321
31.0417	52	10498.4	72.1675	164.867	6794.89	0.00682723	1.55566	1.54504
31.8801	53	10698.8	64.1292	102.325	9414.21	0.00595837	1.14326	1.13645
32.7186	54	10081.1	72.1674	56.1028	11381.2	0.00710777	0.892111	0.885771
33.557	55	9200.47	58.1029	47.0675	12060	0.00627558	0.767706	0.762888
34.3955	56	8153.37	64.1292	21.0148	12151.1	0.00780399	0.676273	0.670996
35.2339	57	7239.55	55.0925	15.0069	11214	0.00755246	0.650492	0.645579
36.0724	58	6157.39	48.0734	13.0052	10381.4	0.00774695	0.597746	0.593116
36.9108	59	5452	31.0294	9.00302	9511.64	0.00565916	0.576455	0.573192
37.7493	60	4979.5	43.0592	4.00049	8951.56	0.00857315	0.561082	0.556272
38.5877	61	4696.03	41.0514	7.0015	8670.46	0.00866597	0.546347	0.541612
39.4262	62	4498.33	37.0418	9.00247	8243.09	0.00816733	0.550203	0.545709
40.2646	63	4540.07	37.0418	4.00049	7716.67	0.00809284	0.593146	0.588346
41.1031	64	4217.32	46.0647	2.00012	7920.03	0.0108047	0.538304	0.532488
41.9415	65	4351.13	70.15	3.00027	7674.69	0.0158664	0.576085	0.566945
42.78	66	4115.64	131.527	4.00049	7319.23	0.0309681	0.580275	0.562305
43.6184	67	4043.47	252.958	0	7371.15	0.0588763	0.582871	0.548554
44.4569	68	4227.33	354.814	5.00076	7254.03	0.0774341	0.631669	0.582757
45.2953	69	3885.81	459.523	5.00076	6880.73	0.105751	0.631522	0.564738
46.1338	70	3711.29	523.365	4.00049	6937.02	0.123591	0.610443	0.534998
46.9722	71	3770.17	596.922	4.00049	6589.16	0.136686	0.662769	0.572178
47.8107	72	3621.98	615.606	3.00027	6425.91	0.145273	0.659453	0.563653
48.6491	73	3704.59	634.233	2.00012	6392.29	0.146176	0.678759	0.579541
49.4876	74	3517.37	741.762	1.00003	6302.92	0.174158	0.675741	0.558055
50.326	75	3485.19	695.644	0	6375.32	0.166389	0.655783	0.546668
51.1645	76	3657.74	684.341	3.00027	6406.42	0.157607	0.67777	0.570949
52.0029	77	3670	686.384	4.00049	6224.33	0.157558	0.699897	0.589623
52.8414	78	3507.97	692.601	1.00003	6212.26	0.164882	0.676175	0.564685
53.6798	79	3542.18	693.73	4.00049	6117.49	0.163774	0.692426	0.579025
54.5183	80	3565.28	660.245	0	6282.76	0.156252	0.672559	0.567471
55.3567	81	3657.31	716.528	3.00027	6316.59	0.163821	0.692436	0.579
56.1952	82	3600.01	657.162	2.00012	6289.41	0.154366	0.676879	0.572392
57.0337	83	3527.87	650.916	3.00027	6331.28	0.155767	0.660022	0.557212
57.8721	84	3533.8	650.835	3.00027	6296.77	0.15553	0.664569	0.561208
58.7106	85	3579.82	558.513	0	6699.35	0.134961	0.617722	0.534354
59.549	86	3768.74	451.239	3.00027	6725.76	0.106929	0.627435	0.560344
60.3875	87	3873.93	317.107	1.00003	6724.19	0.075663	0.623278	0.576119
61.2259	88	4079.11	240.879	1.00003	7080.56	0.0557591	0.61012	0.5761
62.0644	89	4081.46	169.888	2.00012	6944.55	0.039961	0.612185	0.587721
62.9028	90	4018.28	114.398	0	6902.08	0.0276815	0.598758	0.582183
63.7413	91	4074.68	81.2059	3.00027	7105.76	0.0195399	0.584862	0.573434
64.5797	92	4284.57	50.0764	0	7131.67	0.0115526	0.607802	0.60078
65.4182	93	4331.66	44.0592	4.00049	6975.3	0.010069	0.627315	0.620999
66.2566	94	4166.4	53.0892	0	7220.37	0.0125819	0.584387	0.577034
67.0951	95	4095.68	35.0374	2.00012	7046.62	0.00848218	0.586197	0.581225
67.9335	96	4166.24	35.0374	1.00003	7022.95	0.00833971	0.598222	0.593233
68.772	97	4153.49	43.0592	1.00003	7174.69	0.0102606	0.58491	0.578909
69.6104	98	4080.51	37.0418	1.00003	7167.58	0.00899609	0.574468	0.5693
70.4489	99	4197.38	50.0764	1.00003	6950.02	0.0117897	0.611144	0.603939
71.2873	100	4255.69	43.0565	1.00003	7227.69	0.0100161	0.594761	0.588804
72.1258	101	4414.12	44.0592	3.00027	7414.82	0.00988279	0.601252	0.59531
72.9642	102	4971.56	52.0827	6.0011	7173.07	0.0103675	0.700348	0.693087
73.8027	103	5983.12	61.1138	12.0044	6236.96	0.0101111	0.969099	0.9593
74.6411	104	7181.77	75.1722	44.0592	4155.35	0.0103587	1.74641	1.72832
75.4796	105	8684.38	75.1722	179.996	2580.57	0.00858174	3.39442	3.36529
76.318	106	9474.31	94.2765	460.466	1405.32	0.0098527	6.80882	6.74174
77.1565	107	8255.26	70.15	890.118	628.164	0.00842601	13.2536	13.1419
77.9949	108	4949.51	53.0892	1137.53	253.04	0.0106123	19.7699	19.5601
78.8334	109	2566.69	23.0176	1141.97	130.518	0.00888811	19.8417	19.6653
79.6718	110	1383.36	9.00247	1132.88	84.2212	0.00646562	16.5322	16.4253
80.5103	111	741.716	10.0031	1176.97	52.0859	0.0133069	14.4323	14.2402
81.3487	112	384.476	3.00027	1078.09	35.0396	0.00774312	11.0582	10.9726
82.1872	113	265.15	5.00076	1131.88	31.0294	0.018511	8.7063	8.54513
83.0257	114	212.383	3.00027	1172.6	26.0222	0.0139299	8.27691	8.16161
83.8641	115	169.878	2.00012	1175.53	38.0441	0.0116369	4.51785	4.46528
84.7026	116	153.728	0	1268.54	19.011	0	8.08627	8.08627
85.541	117	136.593	2.00012	1277.27	28.0257	0.0144316	4.94521	4.87384
86.3795	118	137.576	1.00003	1299.59	32.0329	0.00721648	4.32605	4.29483
87.2179	119	119.449	0	1401.14	22.0148	0	5.42585	5.42585
88.0564	120	99.3003	0	1422.59	17.0088	0	5.83816	5.83816
88.8948	121	108.358	1.00003	1513.09	18.0099	0.00914459	6.07208	6.01656
89.7333	122	103.331	1.00003	1619.78	19.011	0.00958513	5.48795	5.43534
90.5717	123	71.1543	1.00003	1632.34	13.0052	0.0138596	5.54813	5.47123
91.4102	124	69.1457	0	1567.87	12.0051	0	5.75968	5.75968
92.2486	125	84.2212	2.00012	1602.74	10.0031	0.0231975	8.6195	8.41955
93.0871	126	79.1959	0	1705.33	14.006	0	5.65443	5.65443
93.9255	127	73.1631	0	1773.77	8.00244	0	9.1426	9.1426
94.764	128	66.1373	1.00003	1774	4.00049	0.0148953	16.7823	16.5323
95.6024	129	62.1176	0	1839.17	11.0037	0	5.64516	5.64516
96.4409	130	64.1253	1.00003	1860.34	10.0031	0.0153555	6.51055	6.41058
97.2793	131	63.1214	0	1832.8	6.00147	0	10.5177	10.5177
98.1178	132	56.0959	0	1875.8	11.0044	0	5.09761	5.09761
98.9562	133	59.1065	0	1844.44	4.00049	0	14.7748	14.7748
99.7947	134	51.0795	0	1861.06	4.00049	0	12.7683	12.7683
100.633	135	52.0891	1.00003	1939.14	6.0011	0.0188368	8.84656	8.67992
101.472	136	67.1374	0	1882.29	5.00076	0	13.4254	13.4254

File: data/profiles/S2_neg_r3.txt
# depth_nm	scan	16O-	18O-	Si-	WO3-	f18 = 18O-/(16O-+18O-)	O_over_W = (16O-+18O-)/WO3-	16O-_over_WO3-
0	0	950.317	4.00049	33.0333	9.00302	0.00419199	106	105.555
0.588936	1	2521.77	7.0015	139.61	1.00009	0.00276874	2528.54	2521.54
1.17787	2	3234.92	4.00049	868.005	0	0.00123513	0	0
1.76681	3	2848.98	6.0011	1910	0	0.00210198	0	0
2.35574	4	2031.93	1.00003	2692.15	0	0.000491916	0	0
2.94468	5	1483.38	4.00049	3026.48	0	0.00268962	0	0
3.53361	6	1146.53	6.0011	3163.03	0	0.00520686	0	0
4.12255	7	819.499	3.00046	3248.8	0	0.00364798	0	0
4.71148	8	683.34	3.00027	3350.48	0	0.00437141	0	0
5.30042	9	507.883	4.00049	3305.74	0	0.00781524	0	0
5.88936	10	481.171	1.00003	3293.7	0	0.00207402	0	0
6.47829	11	422.477	2.00012	3303.59	0	0.00471197	0	0
7.06723	12	341.598	1.00003	3382.56	0	0.00291896	0	0
7.65616	13	315.106	2.00012	3357.01	0	0.00630742	0	0
8.2451	14	272.283	1.00003	3328.36	0	0.00365932	0	0
8.83403	15	251.973	0	3316.49	0	0	0	0
9.42297	16	226.587	0	3342.15	0	0	0	0
10.0119	17	231.644	1.00003	3390.33	1.00003	0.00429855	232.637	231.637
10.6008	18	226.573	1.00003	3243.31	0	0.00439432	0	0
11.1898	19	217.436	0	3275.55	0	0	0	0
11.7787	20	184.064	1.00003	3289.59	0	0.00540371	0	0
12.3676	21	212.37	0	3177.19	0	0	0	0
12.9566	22	212.397	0	3270.22	2.00012	0	106.192	106.192
13.5455	23	192.134	0	3390.87	0	0	0	0
14.1345	24	161.796	1.00003	3224.96	0	0.00614283	0	0
14.7234	25	200.231	0	3255.76	1.00003	0	200.225	200.225
15.3123	26	191.122	0	3255.99	1.00003	0	191.116	191.116
15.9013	27	182.018	0	3356.46	1.00003	0	182.013	182.013
16.4902	28	204.293	0	3360.7	0	0	0	0
17.0791	29	170.92	0	3344.87	0	0	0	0
17.6681	30	173.92	0	3310.63	1.00003	0	173.915	173.915
18.257	31	172.93	0	3344.16	1.00003	0	172.925	172.925
18.8459	32	177.963	1.00003	3207.62	0	0.00558792	0	0
19.4349	33	178.996	0	3321.04	0	0	0	0
20.0238	34	165.857	0	3276.99	0	0	0	0
20.6127	35	176.963	1.00003	3385.87	1.00003	0.00561932	177.958	176.958
21.2017	36	194.193	0	3332.47	2.00012	0	97.0908	97.0908
21.7906	37	198.206	2.00012	3360.95	0	0.00999031	0	0
22.3796	38	161.796	0	3386.94	0	0	0	0
22.9685	39	193.158	0	3448.72	2.00012	0	96.5729	96.5729
23.5574	40	177.985	0	3379.32	5.00076	0	35.5915	35.5915
24.1464	41	201.243	0	3228.56	0	0	0	0
24.7353	42	214.41	0	3335.34	1.00003	0	214.403	214.403
25.3242	43	226.587	0	3123.55	0	0	0	0
25.9132	44	233.687	1.00003	2837.26	3.00027	0.00426113	78.2218	77.8884
26.5021	45	370.196	0	2242.9	11.0044	0	33.6408	33.6408
27.091	46	731.39	5.00076	1677.48	22.0148	0.00679091	33.4498	33.2227
27.68	47	1549.56	6.0011	1150.05	61.1176	0.00385783	25.452	25.3538
28.2689	48	2767.43	9.00247	868.896	210.36	0.00324246	13.1985	13.1557
28.8578	49	4612.11	29.0257	676.914	596.329	0.00625401	7.78284	7.73417
29.4468	50	6737.05	41.0514	496.661	1700.72	0.00605647	3.98543	3.96129
30.0509	51	8973.68	52.0827	318.146	3600.78	0.00577045	2.50662	2.49215
30.8896	52	10100.2	55.0925	200.218	6099.81	0.005425	1.66486	1.65583
31.7284	53	10530.4	77.1815	98.2943	8795.98	0.00727608	1.20596	1.19718
32.5672	54	10130.7	69.1457	66.1333	10885.4	0.00677907	0.937026	0.930674
33.4059	55	9225.73	63.1214	44.0592	11911.2	0.0067954	0.779843	0.774543
34.2447	56	8127.12	49.0734	19.011	11905.4	0.00600199	0.686766	0.682644
35.0835	57	7174.5	37.0441	9.00247	11308.6	0.00513678	0.637702	0.634427
35.9222	58	6302.37	53.0859	6.0011	10445.5	0.00835281	0.60844	0.603358
36.761	59	5379.15	38.0465	5.00107	9629.24	0.00702327	0.562578	0.558627
37.5998	60	5118.37	37.0418	4.00049	8856.52	0.00718504	0.582103	0.577921
38.4386	61	4571.16	33.0333	3.00027	8288.83	0.00717461	0.55547	0.551484
39.2773	62	4466.19	51.0827	5.00076	7993.67	0.0113083	0.565106	0.558716
40.1161	63	4196.13	43.0565	1.00003	7663.45	0.0101568	0.553169	0.547551
40.9549	64	4216.38	56.0959	0	7507.03	0.0131296	0.56913	0.561658
41.7936	65	4164.66	73.1676	0	7422.89	0.0172653	0.570913	0.561056
42.6324	66	4000.18	120.449	0	7487.86	0.0292308	0.550308	0.534222
43.4712	67	3844.11	205.293	1.00003	7076.28	0.0506972	0.57225	0.543238
44.3099	68	3785.39	315.048	3.00027	7007.92	0.0768327	0.585115	0.540159
45.1487	69	3744.56	447.099	0	6885.54	0.106664	0.608763	0.54383
45.9875	70	3794.49	505.912	2.00012	6740.67	0.117643	0.637978	0.562924
46.8262	71	3770.49	602.11	2.00012	6655.11	0.137701	0.657028	0.566555
47.665	72	3658.74	625.918	2.00012	6485.26	0.146084	0.660676	0.564162
48.5038	73	3636.96	688.47	1.00003	6406.95	0.159168	0.675115	0.567659
49.3425	74	3662.75	734.3	0	6368.75	0.166998	0.690411	0.575113
50.1813	75	3587.79	699.906	1.00003	6502.76	0.163236	0.659365	0.551733
51.0201	76	3546.22	704.038	1.00003	6283.54	0.165646	0.676412	0.564367
51.8589	77	3537.25	694.644	0	6358.34	0.164145	0.665565	0.556316
52.6976	78	3638.7	757.472	1.00003	6362.87	0.172302	0.690911	0.571865
53.5364	79	3545.77	652.16	1.00003	6421.13	0.155353	0.653769	0.552204
54.3752	80	3610.22	711.481	0	6291.03	0.16463	0.686963	0.573868
55.2139	81	3538.01	678.168	2.00012	6176.7	0.160849	0.682594	0.572799
56.0527	82	3634.96	733.345	0	6336.56	0.167878	0.689381	0.573649
56.8915	83	3576.84	682.042	0	6451.28	0.160146	0.660162	0.55444
57.7302	84	3547.19	673.662	0	6333.53	0.159603	0.66643	0.560066
58.569	85	3704.11	533.629	1.00003	6530.27	0.125923	0.648937	0.567221
59.4078	86	3847.7	461.494	0	6720.51	0.107095	0.6412	0.57253
60.2465	87	3814.95	341.598	1.00003	6851.34	0.0821831	0.606678	0.556819
61.0853	88	4110.21	258.085	0	6821.45	0.0590813	0.640377	0.602543
61.9241	89	4068.46	162.806	3.00027	6944.69	0.0384769	0.609281	0.585838
62.7628	90	4138.47	109.371	0	6907.94	0.0257474	0.614921	0.599088
63.6016	91	4174.72	76.1815	1.00003	6997.54	0.0179212	0.607486	0.596599
64.4404	92	4170.32	64.1253	0	7232.23	0.0151437	0.585497	0.57663
65.2792	93	4192.2	50.0764	0	7031.57	0.0118042	0.603318	0.596197
66.1179	94	4113.81	49.0734	0	7206.62	0.0117883	0.577647	0.570838
66.9567	95	4079.65	37.0464	0	7208.86	0.00899905	0.571061	0.565922
67.7955	96	4285.06	47.0675	0	7105.67	0.0108648	0.609672	0.603048
68.6342	97	4234.11	43.0565	0	7127.73	0.0100666	0.600074	0.594034
69.473	98	4195.27	31.0294	0	7153.52	0.00734198	0.590799	0.586462
70.3118	99	4182.31	41.0564	0	7303.47	0.00972125	0.578268	0.572647
71.1505	100	4266.51	41.0539	1.00003	7280.96	0.00953065	0.591621	0.585982
71.9893	101	4464.25	49.0734	2.00012	7277.83	0.010873	0.620147	0.613404
72.8281	102	5047.73	63.1214	3.00027	7110.53	0.0123505	0.718773	0.709895
73.6668	103	5699.39	59.1101	14.006	6284.29	0.0102648	0.916334	0.906928
74.5056	104	7148.3	72.1587	52.0859	4427.22	0.00999364	1.63092	1.61462
75.3444	105	8833.04	84.2161	166.847	2829.62	0.00944417	3.1514	3.12164
76.1831	106	9335.24	84.2161	477.991	1461.56	0.00894065	6.44478	6.38715
77.0219	107	8377.02	83.2109	870.003	691.187	0.00983555	12.2401	12.1198
77.8607	108	5312.34	52.0871	1105.03	298.945	0.00970973	17.9445	17.7703
78.6995	109	3020.82	34.0374	1136.08	122.487	0.0111421	24.9404	24.6625
79.5382	110	1396.87	13.0052	1056.09	57.1029	0.00922433	24.6901	24.4624
80.377	111	802.529	9.00247	1194.13	37.0418	0.0110932	21.9085	21.6655
81.2158	112	417.32	7.0015	1075.15	13.0052	0.0165004	32.6272	32.0888
82.0545	113	287.526	2.00012	1184.35	20.0134	0.00690827	14.4666	14.3666
82.8933	114	192.122	1.00003	1233.05	16.0078	0.00517823	12.0642	12.0018
83.7321	115	140.602	1.00003	1214.8	9.00302	0.00706228	15.7282	15.6172
84.5708	116	140.61	3.00027	1261.13	3.00027	0.0208918	47.8658	46.8658
85.4096	117	139.627	3.00027	1383.36	11.0037	0.0210357	12.9618	12.6891
86.2484	118	108.364	1.00003	1382.53	10.0031	0.00914404	10.9331	10.8331
87.0871	119	93.2707	1.00003	1432.6	11.0037	0.0106081	8.56719	8.4763
87.9259	120	85.2213	0	1497.63	8.00195	0	10.6501	10.6501
88.7647	121	92.2649	0	1497.63	13.0052	0	7.09449	7.09449
89.6034	122	98.3017	1.00003	1501.02	6.0011	0.0100706	16.5473	16.3806
90.4422	123	73.1631	0	1566.87	2.00012	0	36.5793	36.5793
91.281	124	68.1457	0	1609.7	6.0011	0	11.3555	11.3555
92.1198	125	64.1253	1.00003	1655.95	10.0031	0.0153555	6.51055	6.41058
92.9585	126	51.0795	0	1694.14	5.00076	0	10.2143	10.2143
93.7973	127	61.1176	0	1745.81	3.00027	0	20.3707	20.3707
94.6361	128	55.0925	2.00012	1777.23	3.0004	0.0350329	19.0284	18.3617
95.4748	129	56.0994	0	1806.61	5.00107	0	11.2175	11.2175
96.3136	130	68.1415	1.00003	1822.62	5.00076	0.0144635	13.8262	13.6262
97.1524	131	38.0465	1.00003	1879.41	4.00049	0.0256113	9.76043	9.51045
97.9911	132	59.1101	0	1931.26	3.00027	0	19.7016	19.7016
98.8299	133	47.0704	0	1951.55	2.00012	0	23.5338	23.5338
99.6687	134	62.1176	0	1876.58	2.00012	0	31.0569	31.0569
100.507	135	48.0734	2.00012	1882.66	2.00012	0.0399437	25.0352	24.0352
101.346	136	51.0795	0	2010.76	1.00003	0	51.078	51.078

File: data/profiles/S2_pos_r1.txt
# depth_nm	scan	16OCs2+	18OCs2+	SiCs+	WCs+	f18 = 18OCs2+/(16OCs2++18OCs2+)	O_over_W = (16OCs2++18OCs2+)/WCs+	16OCs2+_over_WCs+
0	0	21.0227	14.0142	287.874	28.0369	0.399985	1.24967	0.749821
0.581044	1	1031.13	4.00024	1586.1	0	0.0038645	0	0
1.16209	2	1578.51	1.00002	1754.45	0	0.000633117	0	0
1.74313	3	1336.91	6.00055	1558.53	0	0.00446833	0	0
2.32418	4	1023.83	2.00006	1491.53	0	0.0019497	0	0
2.90522	5	717.849	2.00006	1462.23	0	0.00277844	0	0
3.48627	6	528.235	3.00014	1399.7	0	0.00564748	0	0
4.06731	7	370.082	3.00014	1423.52	0	0.00804149	0	0
4.64835	8	365.037	1.00002	1524.99	0	0.00273201	0	0
5.2294	9	336.724	1.00002	1517.75	0	0.00296104	0	0
5.81044	10	247.936	1.00002	1442.33	0	0.00401716	0	0
6.39149	11	228.797	1.00002	1405.77	1.00002	0.00435173	229.793	228.793
6.97253	12	183.513	2.00006	1474.78	0	0.0107812	0	0
7.55358	13	202.625	2.00006	1403.68	0	0.00977426	0	0
8.13462	14	158.382	0	1418.43	0	0	0	0
8.71567	15	157.377	0	1505.23	0	0	0	0
9.29671	16	139.296	0	1488.43	0	0	0	0
9.87775	17	163.407	1.00002	1452.78	0	0.00608257	0	0
10.4588	18	135.279	0	1419.38	0	0	0	0
11.0398	19	135.279	0	1440.24	1.00002	0	135.277	135.277
11.6209	20	127.251	0	1495.67	0	0	0	0
12.2019	21	131.263	2.00006	1487.34	0	0.0150084	0	0
12.783	22	110.185	0	1519.84	0	0	0	0
13.364	23	126.243	0	1538.56	0	0	0	0
13.9451	24	122.228	4.00024	1486.39	0	0.0316906	0	0
14.5261	25	115.202	0	1494.67	0	0	0	0
15.1072	26	125.239	0	1530.23	0	0	0	0
15.6882	27	141.304	1.00002	1495.85	0	0.0070273	0	0
16.2692	28	149.34	0	1474.83	0	0	0	0
16.8503	29	144.317	0	1511.42	1.00002	0	144.315	144.315
17.4313	30	122.228	0	1508.28	0	0	0	0
18.0124	31	138.291	0	1492.67	0	0	0	0
18.5934	32	119.217	1.00002	1547.04	0	0.00831844	0	0
19.1745	33	138.291	0	1555.53	0	0	0	0
19.7555	34	134.275	0	1487.39	0	0	0	0
20.3366	35	141.304	0	1455.87	0	0	0	0
20.9176	36	126.243	1.00002	1509.51	0	0.00785911	0	0
21.4986	37	119.22	1.00002	1479.06	0	0.00831819	0	0
22.0797	38	123.231	1.00002	1465.37	0	0.00804961	0	0
22.6607	39	129.255	0	1420.43	0	0	0	0
23.2418	40	146.326	0	1497.9	0	0	0	0
23.8228	41	134.275	0	1469.83	0	0	0	0
24.4039	42	138.291	1.00002	1577.47	0	0.0071793	0	0
24.9849	43	175.474	0	1753.34	0	0	0	0
25.566	44	278.177	0	2201.59	1.00005	0	278.165	278.165
26.147	45	628.999	2.00006	2772.65	5.00038	0.00316968	126.19	125.79
26.728	46	1447.55	3.00023	3514.98	10.0015	0.00206834	145.033	144.733
27.3091	47	2906.7	16.0049	3694.31	29.0128	0.00547604	100.738	100.187
27.8901	48	5477.21	29.0128	3580.74	73.0814	0.0052691	75.3437	74.9467
28.4712	49	9149.82	56.0479	2792.11	93.1322	0.00608828	98.8473	98.2455
29.0522	50	12819.3	77.093	1903.65	111.188	0.00597787	115.987	115.294
29.6333	51	16019.7	114.202	1005.48	142.309	0.00707839	113.373	112.57
30.3114	52	16836.6	124.239	569.454	147.331	0.00732504	115.121	114.278
31.1556	53	16362.4	119.217	315.727	140.3	0.00723332	117.474	116.624
31.9998	54	14455.2	125.247	227.909	184.519	0.00859006	79.0187	78.3399
32.844	55	12256.1	91.1272	120.272	209.669	0.00738037	58.8891	58.4545
33.6883	56	10342.4	76.0883	65.0921	237.861	0.00730319	43.8007	43.4808
34.5325	57	8767.01	81.1003	23.013	284.229	0.00916584	31.1302	30.8448
35.3767	58	7975.9	67.0686	24.0095	282.212	0.00833879	28.4998	28.2621
36.2209	59	7433.06	76.0883	14.0047	277.169	0.0101327	27.0923	26.8178
37.0651	60	7090.55	68.0727	9.00151	276.16	0.0095092	25.922	25.6755
37.9094	61	6840.84	63.0606	6.00055	250.974	0.00913407	27.5084	27.2572
38.7536	62	6690.97	71.077	3.00014	301.4	0.0105112	22.4354	22.1996
39.5978	63	6884.57	125.243	6.00076	321.573	0.0178668	21.7985	21.4091
40.442	64	6601.94	190.553	4.00037	338.745	0.0280535	20.0519	19.4894
41.2862	65	6457.03	339.755	6.00055	296.336	0.0499876	22.9361	21.7896
42.1305	66	6304.4	565.875	3.00023	282.212	0.0823657	24.3444	22.3393
42.9747	67	6054.67	763.905	1.00005	274.144	0.112033	24.8723	22.0858
43.8189	68	6077.13	878.812	3.00014	283.22	0.12634	24.5602	21.4572
44.6631	69	5723.36	1062.09	1.00005	323.612	0.156525	20.9678	17.6859
45.5073	70	5999.34	1087.06	1.00002	293.309	0.153401	24.1602	20.454
46.3515	71	5686.72	1135.59	1.00002	307.447	0.166452	22.1902	18.4966
47.1958	72	5823.99	1195.62	3.00014	313.495	0.170326	22.3915	18.5776
48.04	73	5789.34	1222.68	3.00014	306.447	0.174369	22.8817	18.8918
48.8842	74	5531.84	1166.61	3.00014	340.766	0.174161	19.6571	16.2336
49.7284	75	5798.86	1128.2	1.00002	309.457	0.162869	22.3846	18.7388
50.5726	76	5735.47	1216.45	4.00024	324.612	0.17498	21.4161	17.6687
51.4169	77	5726.65	1193.51	3.00023	329.663	0.172468	20.9916	17.3712
52.2611	78	5689.1	1183.18	3.00014	304.419	0.172167	22.5751	18.6884
53.1053	79	5791.73	1185.21	4.00024	370.082	0.169876	18.8524	15.6498
53.9495	80	5921.71	1264.23	1.00002	315.514	0.175931	22.7753	18.7685
54.7937	81	5848.7	1199.85	1.00002	305.419	0.170226	23.0783	19.1497
55.638	82	5943.92	1021.83	3.00014	311.495	0.146693	22.3623	19.0819
56.4822	83	5959.91	978.495	2.00006	330.663	0.141026	20.9833	18.0241
57.3264	84	6277.94	767.979	4.00024	332.693	0.108996	21.1784	18.87
58.1706	85	6486.86	576.045	2.00006	306.438	0.0815592	23.0484	21.1686
59.0148	86	6555.01	371.116	2.00006	298.363	0.053582	23.2137	21.9699
59.8591	87	6863.76	248.943	3.00023	300.373	0.0349998	23.6796	22.8508
60.7033	88	6940.73	174.464	1.00005	315.514	0.0245199	22.5511	21.9981
61.5475	89	5942.71	121.228	0	274.144	0.0199916	22.1196	21.6774
62.3917	90	6082.35	76.0883	3.00023	287.255	0.0123551	21.4389	21.174
63.2359	91	5910.55	85.1104	2.00012	295.327	0.0141953	20.3018	20.0136
64.0802	92	5856.07	74.0837	4.00024	287.255	0.0124927	20.6442	20.3863
64.9244	93	5834.54	69.0749	3.0002	301.382	0.0117004	19.5885	19.3593
65.7686	94	6014.35	67.0686	4.00031	244.913	0.0110284	24.8309	24.5571
66.6128	95	5935.71	54.0445	2.00006	289.282	0.00902283	20.7056	20.5188
67.457	96	6107.66	72.0792	2.00006	277.186	0.0116638	22.2946	22.0345
68.3013	97	5880	54.0445	0	285.247	0.00910754	20.8032	20.6138
69.1455	98	5953.11	65.065	3.00023	306.428	0.0108114	19.6397	19.4274
69.9897	99	6161.2	65.0665	7.00075	300.373	0.0104503	20.7285	20.5119
70.8339	100	6522.15	85.113	12.0022	297.363	0.0128817	22.2195	21.9333
71.6781	101	6569.46	69.0749	52.0443	334.704	0.0104051	19.8341	19.6277
72.5224	102	6060.45	92.1305	215.708	397.4	0.0149743	15.4821	15.2502
73.3666	103	5247.11	57.0514	557.788	419.676	0.010756	12.6387	12.5028
74.2108	104	5012.9	55.0462	1190.47	385.256	0.0108616	13.1547	13.0119
75.055	105	4423.74	36.0198	2322.77	273.144	0.00807663	16.3275	16.1956
75.8992	106	3179.47	22.0074	3979.26	193.571	0.00687413	16.5391	16.4254
76.7435	107	1946.76	22.0074	5752.16	187.536	0.0111783	10.4981	10.3807
77.5877	108	1200.77	7.00075	6764.4	138.291	0.00579642	8.73352	8.6829
78.4319	109	761.81	4.00024	7220.86	97.1439	0.00522354	7.88326	7.84208
79.2761	110	483.55	6.00055	7344.99	80.0978	0.0122573	6.11191	6.037
80.1203	111	379.185	2.00006	7501.82	63.0606	0.00524695	6.04475	6.01303
80.9646	112	311.495	5.00038	7307.96	48.0352	0.0157992	6.58882	6.48472
81.8088	113	250.959	1.00002	6951.5	49.0367	0.00396897	5.13817	5.11777
82.653	114	213.702	2.00006	6729.43	28.012	0.00927234	7.70035	7.62895
83.4972	115	208.663	2.00006	6672.53	32.0156	0.00949412	6.58	6.51753
84.3414	116	182.507	3.00014	6438.8	39.0232	0.0161726	4.75377	4.67689
85.1857	117	162.402	4.00024	6104.86	21.0067	0.0240396	7.92137	7.73094
86.0299	118	159.387	0	5902.96	27.0111	0	5.90079	5.90079
86.8741	119	136.287	0	5694.59	18.0049	0	7.56943	7.56943
87.7183	120	100.153	2.00012	5351.92	16.0039	0.0195797	6.383	6.25803
88.5625	121	85.1104	0	5132.68	23.0081	0	3.69915	3.69915
89.4068	122	99.1499	2.00006	4995.75	13.0026	0.0197732	7.77922	7.6254
90.251	123	74.0837	1.00002	4816.01	13.0026	0.0133187	5.77452	5.69761
91.0952	124	69.0727	1.00002	4672.82	15.0034	0.0142711	4.67045	4.6038
91.9394	125	81.1003	1.00002	4610.59	8.00098	0.0121804	10.2613	10.1363
92.7836	126	61.0568	0	4347.82	18.0049	0	3.39112	3.39112
93.6279	127	71.077	0	4284.93	15.0034	0	4.73738	4.73738
94.4721	128	63.0626	3.00014	4216.18	7.00075	0.0454135	9.43652	9.00798
95.3163	129	53.0429	1.00002	4086.35	6.00055	0.0185041	9.00633	8.83968
96.1605	130	65.0646	1.00002	3931.1	10.0015	0.0151369	6.60545	6.50546
97.0047	131	52.0413	2.00006	3825.9	5.00038	0.0370098	10.8074	10.4075
97.849	132	55.0462	0	3769.37	7.00075	0	7.8629	7.8629
98.6932	133	63.0606	1.00002	3733.24	7.00075	0.0156104	9.15054	9.0077

File: data/profiles/S2_pos_r2.txt
# depth_nm	scan	16OCs2+	18OCs2+	SiCs+	WCs+	f18 = 18OCs2+/(16OCs2++18OCs2+)	O_over_W = (16OCs2++18OCs2+)/WCs+	16OCs2+_over_WCs+
0	0	37.0586	31.0326	303.053	26.0395	0.455751	2.61492	1.42317
0.580333	1	1078.56	1.00002	1461.39	0	0.000926318	0	0
1.16067	2	1646.74	3.00014	1662.57	0	0.00181855	0	0
1.741	3	1384.86	5.00038	1472.83	0	0.00359777	0	0
2.32133	4	996.046	2.00006	1342.2	0	0.00200398	0	0
2.90167	5	719.849	2.00006	1356.74	0	0.00277075	0	0
3.482	6	508.932	1.00002	1327.61	0	0.00196108	0	0
4.06233	7	449.063	2.00006	1415.17	0	0.0044341	0	0
4.64266	8	310.476	2.00006	1340.07	0	0.00640069	0	0
5.223	9	274.144	0	1340.16	1.00002	0	274.139	274.139
5.80333	10	239.883	0	1419.39	0	0	0	0
6.38366	11	198.601	2.00006	1433.97	0	0.00997036	0	0
6.964	12	187.536	0	1422.52	0	0	0	0
7.54433	13	170.448	0	1364.04	0	0	0	0
8.12466	14	174.464	0	1388.03	1.00002	0	174.461	174.461
8.705	15	153.358	0	1368.21	0	0	0	0
9.28533	16	133.271	0	1419.34	0	0	0	0
9.86566	17	127.251	0	1375.51	0	0	0	0
10.446	18	126.243	2.00006	1372.34	0	0.0155959	0	0
11.0263	19	104.165	1.00002	1454.87	0	0.00950898	0	0
11.6067	20	140.3	1.00002	1419.48	0	0.00707725	0	0
12.187	21	122.228	2.00006	1438.18	0	0.0161	0	0
12.7673	22	110.185	0	1448.69	0	0	0	0
13.3477	23	121.224	1.00002	1372.53	0	0.00818183	0	0
13.928	24	112.192	1.00002	1375.68	1.00005	0.00883469	113.187	112.187
14.5083	25	118.213	1.00002	1396.51	0	0.00838848	0	0
15.0887	26	122.228	0	1380.81	0	0	0	0
15.669	27	125.239	0	1439.33	0	0	0	0
16.2493	28	96.1409	1.00002	1436.28	1.00002	0.0102945	97.1394	96.1394
16.8297	29	110.185	0	1471.69	0	0	0	0
17.41	30	115.202	0	1406.86	0	0	0	0
17.9903	31	141.304	0	1414.17	0	0	0	0
18.5707	32	120.22	0	1420.39	0	0	0	0
19.151	33	124.235	0	1451.95	0	0	0	0
19.7313	34	114.199	0	1407.9	0	0	0	0
20.3117	35	134.275	0	1460.23	0	0	0	0
20.892	36	105.169	0	1395.29	0	0	0	0
21.4723	37	119.217	2.00006	1348.53	0	0.0164999	0	0
22.0527	38	125.239	1.00002	1339.07	0	0.0079216	0	0
22.633	39	135.279	2.00006	1453.87	0	0.0145693	0	0
23.2133	40	115.202	0	1453.87	0	0	0	0
23.7937	41	135.279	0	1399.59	0	0	0	0
24.374	42	118.213	0	1487.34	0	0	0	0
24.9543	43	136.283	0	1681.83	0	0	0	0
25.5347	44	257.005	1.00002	2011.75	0	0.00387595	0	0
26.115	45	545.516	1.00002	2575.18	3.00014	0.0018298	182.164	181.83
26.6953	46	1270.31	8.00098	3151.75	14.003	0.00625903	91.2883	90.7169
27.2757	47	2547.91	15.0034	3510.09	35.0208	0.00585405	73.1826	72.7542
27.856	48	4906.83	40.0244	3434.78	65.0646	0.00809089	76.0299	75.4147
28.4363	49	8117.61	45.0309	2597.63	90.1238	0.00551671	90.5714	90.0717
29.0167	50	11876.6	81.1052	1677.78	97.1439	0.0067827	123.092	122.257
29.597	51	14847.8	87.121	950.6	124.235	0.00583337	120.215	119.514
30.2639	52	15951.1	124.243	581.821	136.283	0.0077288	117.955	117.044
31.1274	53	15089	124.237	364.193	153.358	0.00816638	99.2005	98.3904
31.9909	54	13664.2	83.1079	216.801	173.458	0.0060454	79.2541	78.775
32.8545	55	11647.9	76.0926	113.251	192.565	0.0064903	60.8836	60.4885
33.718	56	9810.54	84.1082	66.0746	213.702	0.00850037	46.3012	45.9076
34.5815	57	8431.95	67.0706	40.0298	258.021	0.00789157	32.9392	32.6793
35.4451	58	7553.76	61.0568	31.0147	232.832	0.00801816	32.7052	32.4429
36.3086	59	6952.73	59.0532	18.006	275.169	0.008422	25.4817	25.2671
37.1722	60	6489.48	68.0731	10.0018	292.318	0.0103809	22.4329	22.2001
38.0357	61	6233.91	60.055	9.00124	282.212	0.00954168	22.3023	22.0895
38.8992	62	6188.95	66.0666	7.00075	263.053	0.0105622	23.7785	23.5274
39.7628	63	6122.75	130.267	5.00038	263.061	0.0208326	23.7702	23.275
40.6263	64	6012.97	154.363	6.00073	258.013	0.0250291	23.9032	23.3049
41.4898	65	6067.9	290.3	5.00069	259.045	0.0456575	24.5448	23.4241
42.3534	66	5710.87	494.731	3.00023	295.336	0.0797233	21.012	19.3369
43.2169	67	5798.28	706.585	4.00024	290.309	0.108624	22.4067	19.9728
44.0805	68	5388.24	816.154	3.00026	293.318	0.131544	21.1525	18.37
44.944	69	5320	970.313	2.00006	297.345	0.154255	21.1549	17.8917
45.8075	70	5373.44	997.046	1.00002	270.118	0.15651	23.584	19.8929
46.6711	71	5248.84	1026.99	4.00024	282.22	0.163642	22.2373	18.5984
47.5346	72	5211.75	1095.2	3.00014	253.99	0.17365	24.8315	20.5195
48.3982	73	4973.23	1098.27	2.00006	267.086	0.180889	22.7324	18.6204
49.2617	74	5170.56	1057.99	1.00002	300.382	0.169862	20.7355	17.2133
50.1252	75	5316.71	1066.26	2.00006	290.282	0.167047	21.9888	18.3157
50.9888	76	5224.31	1108.59	1.00005	294.354	0.175052	21.5146	17.7484
51.8523	77	5207.99	1083.86	4.00024	299.372	0.172264	21.0168	17.3964
52.7158	78	5199.33	1136.52	1.00002	271.127	0.179379	23.3686	19.1767
53.5794	79	5289.19	1115.83	1.00002	311.476	0.174212	20.5635	16.9811
54.4429	80	5113.3	1151.05	2.00006	259.021	0.183746	24.1847	19.7409
55.3065	81	5258.46	1056.93	0	312.504	0.167357	20.2089	16.8268
56.17	82	5219.83	1010.42	0	274.152	0.16218	22.7255	19.0399
57.0335	83	5488.95	797.777	2.00006	277.169	0.126899	22.6819	19.8036
57.8971	84	5561.66	624.941	2.00006	286.255	0.101015	21.6122	19.429
58.7606	85	5841.45	493.716	1.00008	284.238	0.0779326	22.2882	20.5513
59.6241	86	5959.1	369.082	6.00055	301.391	0.0583235	20.9966	19.772
60.4877	87	5981.72	226.79	1.00002	320.563	0.0365289	19.3675	18.66
61.3512	88	6164.54	163.412	3.00014	291.318	0.0258238	21.7218	21.1609
62.2148	89	6158.4	98.1468	2.00006	298.372	0.0156871	20.969	20.64
63.0783	90	6121.75	80.0978	3.00014	285.238	0.0129152	21.7427	21.4619
63.9418	91	6215.55	67.0727	0	291.309	0.0106759	21.5669	21.3366
64.8054	92	6177.66	64.0626	2.00006	299.372	0.0102636	20.8494	20.6354
65.6689	93	6087.17	73.0814	3.00014	261.053	0.0118634	23.5977	23.3178
66.5325	94	6214.13	65.0646	2.00012	294.318	0.0103619	21.3348	21.1137
67.396	95	6201.37	57.0514	1.00002	286.247	0.00911593	21.8638	21.6644
68.2595	96	6076.31	75.086	2.00006	280.195	0.0122063	21.954	21.686
69.1231	97	6218.14	75.086	4.00024	292.3	0.0119312	21.53	21.2731
69.9866	98	6638.56	77.0928	5.0006	285.247	0.0114796	23.5433	23.2731
70.8501	99	6836.82	87.1157	20.0061	338.766	0.0125818	20.4387	20.1816
71.7137	100	6914	78.0954	73.0814	376.151	0.0111691	18.5885	18.3809
72.5772	101	6029.97	58.0514	260.045	452.105	0.00953535	13.466	13.3375
73.4408	102	5429.78	48.0352	668.882	430.82	0.00876904	12.7149	12.6034
74.3043	103	5207.27	44.0296	1398.51	388.292	0.00838451	13.5241	13.4107
75.1678	104	4450.65	36.0198	2609.8	252.974	0.00802817	17.7357	17.5933
76.0314	105	3070.66	28.0122	4386.84	202.625	0.00904006	15.2926	15.1544
76.8949	106	1796.35	17.0044	6234.43	178.485	0.00937732	10.1597	10.0644
77.7584	107	1203.88	11.0018	7050.93	142.309	0.00905588	8.53697	8.45966
78.622	108	787.385	8.00098	7610.11	101.158	0.0100592	7.86283	7.78374
79.4855	109	525.202	4.00024	7991.42	90.1238	0.007559	5.87195	5.82757
80.3491	110	370.082	6.00055	7673.56	73.0814	0.0159554	5.14608	5.06397
81.2126	111	333.693	7.00075	7625.57	60.055	0.0205485	5.67303	5.55646
82.0761	112	275.152	3.00014	7381.81	53.0429	0.010786	5.24391	5.18735
82.9397	113	232.825	2.00006	7135.03	38.0221	0.00851723	6.17603	6.12343
83.8032	114	207.657	3.00014	6879.66	37.0209	0.0142418	5.69021	5.60917
84.6668	115	183.513	2.00006	6568.88	28.012	0.0107812	6.62263	6.55123
85.5303	116	165.417	2.00006	6472.02	24.0088	0.0119466	6.97315	6.88984
86.3938	117	144.317	1.00002	5995.32	21.0067	0.0068816	6.91766	6.87005
87.2574	118	113.195	2.00006	5857.89	24.0088	0.0173623	4.79805	4.71474
88.1209	119	91.1266	1.00002	5664.34	18.0049	0.0108548	5.11674	5.0612
88.9844	120	99.1499	3.00014	5454.25	11.0018	0.0293699	9.2848	9.01211
89.848	121	90.1238	2.00006	5272.16	17.0044	0.0217106	5.41765	5.30003
90.7115	122	64.0626	2.00012	5118.13	15.0034	0.0302761	4.40317	4.26986
91.5751	123	81.1003	3.00014	5080.4	8.00098	0.0356733	10.5113	10.1363
92.4386	124	70.0749	0	4740.57	14.003	0	5.00428	5.00428
93.3021	125	68.0707	1.00005	4684.31	10.0015	0.0144786	6.90602	6.80603
94.1657	126	62.0587	2.00006	4585.82	12.0022	0.0312223	5.33725	5.17061
95.0292	127	66.0666	0	4415.59	11.0018	0	6.00504	6.00504
95.8927	128	50.0382	1.00002	4167.3	8.00098	0.0195935	6.379	6.25401
96.7563	129	55.0462	0	4218.91	7.00075	0	7.8629	7.8629
97.6198	130	60.055	1.00002	4078.82	8.00098	0.0163789	7.63095	7.50596
98.4834	131	59.0532	0	4002.09	13.0026	0	4.54165	4.54165
99.3469	132	57.0496	2.00006	3890.66	6.00055	0.0338708	9.84071	9.5074

File: data/profiles/S2_pos_r3.txt
# depth_nm	scan	16OCs2+	18OCs2+	SiCs+	WCs+	f18 = 18OCs2+/(16OCs2++18OCs2+)	O_over_W = (16OCs2++18OCs2+)/WCs+	16OCs2+_over_WCs+
0	0	34.0445	27.036	399.602	40.0714	0.442629	1.52429	0.849595
0.583185	1	1023.86	2.00006	1456.25	3.00014	0.00194964	341.938	341.271
1.16637	2	1617.26	4.00037	1674.2	0	0.00246744	0	0
1.74956	3	1313	3.00014	1468.46	0	0.00227974	0	0
2.33274	4	964.043	3.00014	1352.58	0	0.00310238	0	0
2.91593	5	691.24	1.00002	1268.31	0	0.00144461	0	0
3.49911	6	510.977	2.00006	1359.87	2.00006	0.00389893	256.481	255.481
4.0823	7	429.807	1.00002	1315.08	0	0.00232126	0	0
4.66548	8	343.797	0	1364.04	1.00002	0	343.792	343.792
5.24867	9	290.282	0	1380.73	0	0	0	0
5.83185	10	260.029	1.00002	1369.3	1.00002	0.00383105	261.025	260.025
6.41504	11	217.722	3.00014	1419.39	2.00006	0.0135924	110.358	108.858
6.99823	12	193.571	0	1371.34	0	0	0	0
7.58141	13	183.513	0	1383.86	1.00002	0	183.51	183.51
8.1646	14	158.382	2.00006	1396.46	0	0.0124706	0	0
8.74778	15	162.402	0	1366.13	0	0	0	0
9.33097	16	156.373	1.00002	1404.81	0	0.00635445	0	0
9.91415	17	137.287	0	1489.34	0	0	0	0
10.4973	18	127.247	1.00002	1344.28	1.00002	0.00779759	128.245	127.245
11.0805	19	134.275	0	1486.25	1.00002	0	134.273	134.273
11.6637	20	118.213	0	1456.98	0	0	0	0
12.2469	21	128.251	0	1426.7	2.00006	0	64.1234	64.1234
12.8301	22	114.199	0	1437.23	0	0	0	0
13.4133	23	109.182	0	1468.42	0	0	0	0
13.9965	24	116.206	0	1333.82	1.00002	0	116.204	116.204
14.5796	25	118.213	1.00002	1481.06	0	0.00838848	0	0
15.1628	26	114.199	0	1376.6	1.00002	0	114.197	114.197
15.746	27	98.1468	0	1441.28	0	0	0	0
16.3292	28	144.317	0	1433.06	1.00005	0	144.311	144.311
16.9124	29	129.255	0	1375.51	0	0	0	0
17.4956	30	105.169	0	1375.74	0	0	0	0
18.0787	31	126.247	0	1402.68	0	0	0	0
18.6619	32	133.271	0	1443.42	0	0	0	0
19.2451	33	125.239	0	1423.65	0	0	0	0
19.8283	34	122.228	1.00002	1425.61	0	0.00811518	0	0
20.4115	35	128.255	0	1389.07	0	0	0	0
20.9947	36	122.228	2.00006	1437.24	0	0.0161	0	0
21.5779	37	112.192	0	1385.9	0	0	0	0
22.161	38	138.291	0	1373.55	0	0	0	0
22.7442	39	114.199	1.00002	1408.95	0	0.00868078	0	0
23.3274	40	105.169	1.00002	1418.25	0	0.00941912	0	0
23.9106	41	119.22	0	1455.96	0	0	0	0
24.4938	42	117.209	1.00002	1460.23	0	0.00845969	0	0
25.077	43	191.559	0	1772.34	0	0	0	0
25.6602	44	287.255	2.00006	2214.29	2.00006	0.00691451	144.623	143.623
26.2433	45	667.758	6.00055	2780.99	9.00151	0.00890608	74.8495	74.1829
26.8265	46	1423.56	6.00055	3382.55	13.0026	0.00419746	109.945	109.483
27.4097	47	3073.06	18.0049	3511.75	25.0103	0.00582484	123.591	122.872
27.9929	48	5833.98	40.0269	3309.1	63.0606	0.00681423	93.1486	92.5139
28.5761	49	9587.22	50.0397	2501.1	93.1322	0.00519232	103.479	102.942
29.1593	50	12845.9	96.1431	1531.32	91.1266	0.00742873	142.023	140.968
29.7425	51	15559.8	96.1489	850.853	121.224	0.00614138	129.149	128.356
30.4804	52	16246.7	113.195	491.958	133.271	0.00691909	122.757	121.907
31.3406	53	14722.8	91.1309	316.733	144.317	0.00615168	102.649	102.017
32.2009	54	12814.7	81.103	194.682	146.331	0.00628911	88.1277	87.5734
33.0612	55	10727	76.0911	108.225	204.65	0.00704349	52.7879	52.4161
33.9214	56	9065.78	66.0666	76.0929	217.722	0.00723474	41.9428	41.6393
34.7817	57	7940.17	69.0747	50.0454	222.762	0.00862436	35.9542	35.6442
35.642	58	7146.8	57.0531	34.0177	269.11	0.0079198	26.7692	26.5572
36.5022	59	6709.11	50.0382	25.0103	252.974	0.00740303	26.7188	26.521
37.3625	60	6344.6	50.0397	17.0049	257.005	0.00782526	24.8814	24.6867
38.2228	61	6217.39	59.0532	18.006	285.247	0.0094087	22.0036	21.7965
39.0831	62	6190.63	86.1183	8.00122	297.372	0.0137202	21.1074	20.8178
39.9433	63	6037.39	121.228	14.003	245.92	0.0196842	25.0431	24.5502
40.8036	64	5917.13	212.702	10.0015	280.195	0.0346994	21.8771	21.1179
41.6639	65	5794.93	350.904	18.0049	309.466	0.0570963	19.8595	18.7256
42.5241	66	5721.31	491.685	14.003	258.013	0.0791382	24.0802	22.1745
43.3844	67	5541.66	734.255	14.003	293.309	0.116996	21.397	18.8936
44.2447	68	5436.9	803.803	11.0018	294.318	0.1288	21.204	18.4729
45.1049	69	5373.42	956.894	10.0018	276.169	0.151161	22.9219	19.457
45.9652	70	5099.62	1053.83	9.00124	272.169	0.171258	22.6089	18.737
46.8255	71	5103.96	1045.5	7.00075	257.021	0.170015	23.9259	19.8581
47.6858	72	5177.02	1080.76	11.0025	290.282	0.172706	21.5576	17.8345
48.546	73	5126.33	1051.89	10.0018	271.127	0.170258	22.7872	18.9075
49.4063	74	5104.62	1052.93	7.00075	273.135	0.170998	22.5439	18.689
50.2666	75	5175.85	1072.46	11.0022	249.974	0.17164	24.9958	20.7056
51.1268	76	5095.75	1021.78	7.00075	296.336	0.167024	20.6439	17.1959
51.9871	77	5188.4	1158.34	11.002	296.336	0.182509	21.4174	17.5085
52.8474	78	5068.55	1072.42	7.00075	289.273	0.174634	21.229	17.5217
53.7076	79	5163.82	1091.03	9.00124	271.119	0.174429	23.0705	19.0464
54.5679	80	5272.38	1065.19	6.00073	294.318	0.168076	21.5331	17.9139
55.4282	81	5071.06	1040.37	6.00092	284.238	0.170234	21.5011	17.8409
56.2884	82	5185.4	993.984	4.00049	262.053	0.160855	23.5807	19.7876
57.1487	83	5412.15	893.17	4.00037	285.238	0.141653	22.1055	18.9742
58.009	84	5479.21	650.413	2.00006	292.313	0.10611	20.9694	18.7443
58.8693	85	5711.26	470.389	1.00002	287.255	0.0760944	21.5197	19.8822
59.7295	86	5785.44	331.673	6.00055	281.203	0.0542205	21.7534	20.5739
60.5898	87	5948.51	228.806	7.00075	294.318	0.0370397	20.9886	20.2112
61.4501	88	5926.92	162.407	2.00012	271.127	0.0266707	22.4593	21.8603
62.3103	89	5867.44	95.1439	6.00055	309.457	0.0159568	19.2679	18.9605
63.1706	90	6052.64	88.1184	1.00002	278.186	0.0143497	22.0743	21.7575
64.0309	91	5967.91	71.077	4.00037	284.238	0.0117697	21.2462	20.9962
64.8911	92	6071.31	66.0666	4.00024	279.186	0.0107646	21.9831	21.7465
65.7514	93	6042.61	75.0906	4.00024	302.391	0.0122743	20.2311	19.9828
66.6117	94	6021.17	54.0445	5.00053	277.169	0.00889591	21.9188	21.7238
67.472	95	5816.39	64.0645	4.00024	284.238	0.0108945	20.6885	20.4631
68.3322	96	6059.66	67.0727	0	297.354	0.0109475	20.6042	20.3786
69.1925	97	6043.65	74.0837	1.00008	269.11	0.0121097	22.7332	22.4579
70.0528	98	6448.5	57.0496	5.00038	311.514	0.00876938	20.8837	20.7005
70.913	99	6515.48	61.0568	21.0067	292.309	0.00928404	22.4986	22.2897
71.7733	100	6498.64	75.086	75.0906	321.583	0.0114221	20.4418	20.2083
72.6336	101	5779.02	63.0606	275.169	394.364	0.0107942	14.8139	14.654
73.4938	102	5255.54	59.0532	646.412	437.927	0.0111115	12.1358	12.001
74.3541	103	4859.39	58.0514	1298.62	357.948	0.0118052	13.7379	13.5757
75.2144	104	4341.86	40.0244	2578.95	247.936	0.00913408	17.6735	17.512
76.0746	105	3017.18	31.0147	4488.07	191.559	0.0101748	15.9126	15.7507
76.9349	106	1824.88	17.0044	5984.99	156.373	0.00923205	11.7789	11.6701
77.7952	107	1121.99	8.00122	7065.25	127.247	0.00708077	8.88033	8.81745
78.6555	108	743.369	7.00075	7329.23	94.1351	0.00932974	7.9712	7.89683
79.5157	109	519.09	11.0018	7655.45	92.1294	0.0207546	5.75377	5.63436
80.376	110	439.954	2.00006	7539.35	64.0626	0.0045255	6.89878	6.86756
81.2363	111	342.787	1.00002	7504.6	38.0232	0.00290882	9.0415	9.0152
82.0965	112	297.345	4.00024	7057.94	43.0282	0.0132746	7.00343	6.91046
82.9568	113	312.485	3.00014	6819.02	27.0111	0.00950959	11.6798	11.5688
83.8171	114	288.264	4.00024	6566.13	39.0232	0.0136871	7.4895	7.38699
84.6773	115	189.547	4.00024	6323.05	29.0128	0.020668	6.67109	6.53322
85.5376	116	216.715	1.00002	6067.88	29.0128	0.00459323	7.50409	7.46963
86.3979	117	173.458	2.00006	5888.79	30.0137	0.0113991	5.84593	5.7793
87.2582	118	189.547	1.00002	5667.91	23.0081	0.00524812	8.28175	8.23829
88.1184	119	138.291	2.00006	5446.95	21.0067	0.0142565	6.67841	6.58319
88.9787	120	144.322	2.00006	5274.03	18.0049	0.0136689	8.12676	8.01567
89.839	121	129.255	1.00002	5031.88	22.0074	0.00767739	5.91868	5.87324
90.6992	122	116.206	1.00002	4765.76	19.0055	0.00853213	6.16694	6.11432
91.5595	123	92.1314	2.00006	4714.65	10.0015	0.0212475	9.41171	9.21174
92.4198	124	90.1238	3.00014	4578.42	14.003	0.0322166	6.65029	6.43604
93.28	125	115.206	1.00002	4481.75	10.0015	0.00860555	11.6188	11.5188
94.1403	126	77.0906	2.00006	4270.84	19.0055	0.0252882	4.16146	4.05622
95.0006	127	86.1131	0	4085.48	8.00098	0	10.7628	10.7628
95.8608	128	75.086	2.00006	4230.97	11.0018	0.0259458	7.00664	6.82485
96.7211	129	65.0646	2.00006	3990.92	8.00098	0.0298229	8.38205	8.13208
97.5814	130	92.1322	3.00014	3876.65	5.00038	0.0315365	19.025	18.425
98.4417	131	76.0883	4.00024	3732.48	6.00055	0.0499478	13.3469	12.6802
99.3019	132	64.0645	2.00006	3648.17	11.0018	0.0302743	6.00486	5.82307
