Repository: ianton86/pace-sims-reference

# Deposited measurement data

**Licence: CC BY 4.0** — see `../LICENSE-DATA`. This is *not* the MIT licence
that covers the rest of the repository; see `../LICENSE` for why the two halves
differ.

What is here is what `replay/` re-decides. Everything a decision turns on is
derived from these profiles; the CSV carries only what no profile can contain.

## `profiles/` — 35 depth profiles, one per measurement

Tab-separated, one row per scan, with a `#`-prefixed header. The first two
columns are the depth axis and the scan index; the rest are per-scan intensities
of each recorded species, followed by derived ratios (a column whose name
contains `=`).

File: data/profiles/S3_neg_r1.txt
# depth_nm	scan	16O-	18O-	Si-	WO3-	f18 = 18O-/(16O-+18O-)	O_over_W = (16O-+18O-)/WO3-	16O-_over_WO3-
0	0	1010.17	0	25.0206	0	0	0	0
0.65072	1	2521.43	5.00076	207.306	0	0.00197938	0	0
1.30144	2	2769.73	3.00027	1088.25	0	0.00108207	0	0
1.95216	3	2195.64	5.00076	2200.37	0	0.00227241	0	0
2.60288	4	1549.96	3.00027	2707.08	0	0.00193197	0	0
3.2536	5	1046.07	0	2962.33	0	0	0	0
3.90432	6	803.63	2.00012	3145.57	0	0.00248268	0	0
4.55504	7	624.956	1.00003	3187.62	0	0.0015976	0	0
5.20576	8	473.873	2.00012	3149.12	0	0.00420306	0	0
5.85648	9	412.242	1.00003	3155.26	0	0.00241996	0	0
6.5072	10	309.932	0	3195.96	0	0	0	0
7.15792	11	318.166	0	3174.97	0	0	0	0
7.80864	12	258.037	0	3130.58	0	0	0	0
8.45936	13	215.436	0	3114.07	0	0	0	0
9.11008	14	194.17	0	3194.22	0	0	0	0
9.7608	15	178.996	1.00003	3083.57	0	0.00555585	0	0
10.4115	16	203.256	0	3094.91	0	0	0	0
11.0622	17	175.963	0	3156.75	0	0	0	0
11.713	18	171.93	0	3155.22	0	0	0	0
12.3637	19	206.319	0	3138.89	0	0	0	0
13.0144	20	155.747	0	3199.75	0	0	0	0
13.6651	21	164.867	0	3116.86	0	0	0	0
14.3158	22	155.747	0	3127.37	0	0	0	0
14.9666	23	184.041	0	3276.89	0	0	0	0
15.6173	24	146.681	0	3156.68	0	0	0	0
16.268	25	150.7	0	3196.38	0	0	0	0
16.9187	26	150.7	1.00003	3069.27	0	0.00659215	0	0
17.5694	27	144.645	1.00003	3126.88	0	0.0068662	0	0
18.2202	28	164.826	0	3095.42	0	0	0	0
18.8709	29	157.786	0	3139.95	0	0	0	0
19.5216	30	173.941	1.00003	3136.48	0	0.00571638	0	0
20.1723	31	174.941	0	3011.62	0	0	0	0
20.823	32	158.777	3.00027	3111.23	0	0.0185458	0	0
21.4738	33	186.052	0	3148.39	0	0	0	0
22.1245	34	174.963	0	3013.83	0	0	0	0
22.7752	35	200.243	0	3110.23	0	0	0	0
23.4259	36	183.075	0	3139.01	0	0	0	0
24.0766	37	181.007	0	3066.7	0	0	0	0
24.7274	38	184.03	0	3144.96	0	0	0	0
25.3781	39	200.255	0	3017.57	0	0	0	0
26.0288	40	230.658	0	2889.15	2.00012	0	115.322	115.322
26.6795	41	284.508	0	2446.33	5.00076	0	56.8928	56.8928
27.3302	42	554.408	2.00012	1959.33	20.0122	0.0035947	27.8034	27.7035
27.981	43	1450.57	3.00027	1755.6	25.0221	0.00206407	58.0914	57.9715
28.6317	44	3388.57	9.00247	1700.89	99.349	0.00264968	34.1983	34.1077
29.2824	45	7011.33	27.0223	1369.52	453.492	0.00383929	15.5204	15.4608
29.9331	46	11346.6	55.0959	946.137	1705.69	0.00483223	6.68454	6.65224
30.6024	47	13629.9	70.1543	469.853	4383.75	0.00512072	3.12519	3.10919
31.2739	48	13810	69.1542	211.383	7429.54	0.00498259	1.86811	1.8588
31.9453	49	11183.5	72.1631	84.2367	9260.99	0.00641128	1.21538	1.20759
32.6168	50	8527.05	48.0705	54.0892	8611.94	0.0056058	0.995725	0.990143
33.2883	51	6377.64	35.0374	21.0135	7226.9	0.00546378	0.887334	0.882486
33.9597	52	5278.19	29.0257	16.0078	6116.89	0.0054691	0.867634	0.862889
34.6312	53	5293.9	39.0465	15.0069	5528.68	0.00732174	0.964597	0.957534
35.3026	54	5129.28	27.0223	17.0088	5440.04	0.00524063	0.947843	0.942875
35.9741	55	5368.85	31.0313	16.0078	5402.48	0.00574666	0.99952	0.993776
36.6455	56	5332.95	48.0705	14.006	5239.97	0.00893333	1.02692	1.01775
37.317	57	5741.34	49.0794	13.0052	5176.68	0.00847598	1.11856	1.10908
37.9884	58	5494.13	41.0514	13.0052	5028.49	0.00741645	1.10076	1.0926
38.6599	59	5368.65	41.0564	7.0015	4792.54	0.0075894	1.12878	1.12021
39.3313	60	5434.96	45.0619	6.0011	4758.69	0.00822294	1.15158	1.14211
40.0028	61	5202.15	70.15	8.00195	4685.94	0.0133054	1.12513	1.11016
40.6742	62	5072.29	130.518	18.0099	4618.75	0.0250862	1.12645	1.09819
41.3457	63	4951.27	216.436	10.0031	4475.66	0.0418825	1.15463	1.10627
42.0171	64	4741.46	342.599	16.0078	4337.52	0.0673869	1.17211	1.09313
42.6886	65	4453.11	498.569	10.0031	4150.02	0.100687	1.19317	1.07303
43.36	66	4199.01	701.169	14.006	3923.82	0.14309	1.24883	1.07013
44.0315	67	3892.91	929.071	5.00076	3648.72	0.192674	1.32156	1.06693
44.7029	68	3631.96	1269.62	8.00195	3527.46	0.259022	1.38955	1.02962
45.3744	69	3317.75	1512.32	14.006	3148.63	0.313105	1.53402	1.05371
46.0458	70	3017.01	1709.57	6.0011	2914.7	0.361692	1.62164	1.0351
46.7173	71	2846.53	1930.38	11.0037	2595.92	0.404106	1.84016	1.09654
47.3887	72	2758.94	2108.34	8.00195	2407.46	0.433166	2.02175	1.146
48.0602	73	2611.26	2156.63	15.0069	2316.26	0.452324	2.05845	1.12736
48.7316	74	2506.94	2168.5	9.00247	2249.11	0.463807	2.07879	1.11463
49.4031	75	2576.39	2079.14	5.00076	2214.48	0.446595	2.10231	1.16343
50.0746	76	2529.28	2103.79	15.0069	2206.65	0.454082	2.09959	1.1462
50.746	77	2535.95	2189.35	13.0052	2229.88	0.463325	2.11909	1.13726
51.4175	78	2558	2140.24	8.00195	2218.8	0.455541	2.11747	1.15287
52.0889	79	2567.72	2139.96	8.00195	2090.11	0.454568	2.25237	1.22851
52.7604	80	2461.66	2288.76	14.006	2291.06	0.481802	2.07346	1.07446
53.4318	81	2454.71	2209.24	11.0044	2196.16	0.473685	2.12368	1.11773
54.1033	82	2458.19	2229.01	8.00195	2181.8	0.475553	2.14832	1.12668
54.7747	83	2596.52	2097.24	11.0037	2155.06	0.446815	2.17802	1.20485
55.4462	84	2572.9	2205.24	11.0037	2156.16	0.461526	2.21604	1.19328
56.1176	85	2616.75	2134.54	11.0037	2221.71	0.449256	2.13857	1.17781
56.7891	86	2674.55	2056.21	14.006	2332.65	0.434647	2.02806	1.14657
57.4605	87	2721.55	1965.06	6.00147	2471.49	0.419293	1.89626	1.10117
58.132	88	2947.75	1763.51	7.0015	2605.64	0.374319	1.8081	1.1313
58.8034	89	3111.56	1600.53	13.0052	2935.13	0.339665	1.60541	1.06011
59.4749	90	3523.62	1394.07	12.0044	3201.75	0.28348	1.53594	1.10053
60.1463	91	3750.54	1085.91	9.00247	3527.8	0.224526	1.37096	1.06314
60.8178	92	3974.52	843.654	8.00195	3846.11	0.175098	1.25274	1.03339
61.4892	93	4215.73	599.997	12.0044	4042.45	0.124591	1.19129	1.04286
62.1607	94	4362.21	436.77	7.0015	4090.73	0.0910132	1.17313	1.06636
62.8321	95	4389.45	296.706	10.0031	4356.58	0.0633155	1.07565	1.00754
63.5036	96	4526.82	175.941	9.00247	4167.14	0.0374124	1.12854	1.08631
64.175	97	4740.13	110.371	11.0037	4267.06	0.0227545	1.13673	1.11087
64.8465	98	4505.28	79.1911	12.0044	4322.33	0.0172738	1.06065	1.04233
65.518	99	4727.29	48.0705	8.00195	4251.02	0.0100664	1.12334	1.11204
66.1894	100	4593.19	38.0465	6.0011	4239.22	0.00821518	1.09248	1.0835
66.8609	101	4752.49	38.0441	22.0148	4175.45	0.00794152	1.14731	1.1382
67.5323	102	4676.36	14.0068	9.00247	4246.86	0.0029863	1.10443	1.10113
68.2038	103	4718.37	21.0135	8.00195	4246.46	0.00443381	1.11608	1.11113
68.8752	104	4727.45	22.0148	11.0044	4255.44	0.00463521	1.11609	1.11092
69.5467	105	4822.63	17.0088	6.0011	4377.9	0.00351449	1.10547	1.10158
70.2181	106	4736.89	13.0052	9.00247	4351.2	0.00273799	1.09163	1.08864
70.8896	107	4755.51	17.0088	16.0078	4269.29	0.00356391	1.11787	1.11389
71.561	108	4839.78	11.0037	7.0015	4364.66	0.00226844	1.11138	1.10886
72.2325	109	4828.99	10.0031	15.0069	3999.91	0.00206717	1.20978	1.20728
72.9039	110	4771.58	9.00247	16.0078	3611.07	0.00188313	1.32387	1.32137
73.5754	111	4911.16	12.0044	13.0052	3126.01	0.00243835	1.5749	1.57106
74.2468	112	4823.59	13.0052	32.0313	2707.55	0.00268891	1.78634	1.78154
74.9183	113	4934.55	17.0088	53.0859	2047	0.00343504	2.41893	2.41063
75.5897	114	5009.24	15.0069	105.338	1504.16	0.00298689	3.34024	3.33026
76.2612	115	5009.17	5.00107	187.098	990.706	0.000997387	5.06121	5.05616
76.9326	116	4936.26	17.0088	334.534	598.228	0.00343386	8.2799	8.25146
77.6041	117	4454.62	9.00302	462.466	333.513	0.00201697	13.3837	13.3567
78.2755	118	3971.94	7.0015	723.091	213.462	0.00175964	18.64	18.6072
78.947	119	3072.46	5.00076	873.061	137.601	0.00162497	22.365	22.3287
79.6184	120	2358.81	5.00076	1086.57	93.2821	0.00211555	25.3405	25.2869
80.2899	121	1802.56	11.0037	1053.6	63.1217	0.00606745	28.7312	28.5569
80.9613	122	1171.82	4.00049	1081.29	39.0465	0.00340229	30.1134	30.0109
81.6328	123	796.626	0	1120.09	28.0257	0	28.4249	28.4249
82.3043	124	507.851	4.00049	1122.16	19.0122	0.00781572	26.9223	26.7119
82.9757	125	371.242	6.0011	1213.57	15.0078	0.0159078	25.1365	24.7366
83.6472	126	263.134	1.00009	1189.73	6.0011	0.00378631	44.0142	43.8476
84.3186	127	211.396	0	1265.45	7.0015	0	30.193	30.193
84.9901	128	169.888	1.00003	1342.13	3.00046	0.00585196	56.954	56.6207
85.6615	129	121.449	1.00003	1372.32	5.00076	0.00816691	24.4861	24.2861
86.333	130	112.405	1.00003	1469.77	3.00027	0.0088182	37.7983	37.465
87.0044	131	115.405	0	1528.88	9.00247	0	12.8193	12.8193
87.6759	132	111.398	0	1623.92	5.00076	0	22.2762	22.2762
88.3473	133	96.2824	1.00003	1614.98	4.00049	0.0102797	24.3176	24.0676
89.0188	134	85.2213	2.00012	1678.15	3.00046	0.0229316	29.0694	28.4028
89.6902	135	96.2882	0	1735.68	4.00049	0	24.0691	24.0691
90.3617	136	104.338	1.00003	1850.25	2.00012	0.00949355	52.6657	52.1658
91.0331	137	89.2426	0	1920.88	4.00049	0	22.3079	22.3079
91.7046	138	88.2372	1.00003	1932.76	2.00012	0.0112064	44.6159	44.1159
92.376	139	94.2707	0	1918.12	0	0	0	0
93.0475	140	95.2765	0	1965.57	3.00027	0	31.7559	31.7559
93.7189	141	72.1631	0	1978.01	1.00003	0	72.1609	72.1609
94.3904	142	79.1959	3.00027	2059.75	2.00012	0.0365014	41.0956	39.5955
95.0618	143	94.2707	1.00003	2121.39	2.00012	0.0104967	47.6325	47.1325
95.7333	144	85.2213	1.00003	2084.69	3.00027	0.0115984	28.7378	28.4045
96.4047	145	84.2161	2.00012	2070.78	1.00003	0.0231989	86.2136	84.2135
97.0762	146	78.191	0	2127.15	0	0	0	0
97.7477	147	85.2213	0	2134.38	0	0	0	0

File: data/profiles/S3_neg_r1redo.txt
# depth_nm	scan	16O-	18O-	Si-	WO3-	f18 = 18O-/(16O-+18O-)	O_over_W = (16O-+18O-)/WO3-	16O-_over_WO3-
0	0	746.089	1.00003	29.0257	2.00024	0.00133857	373.499	372.999
0.77337	1	2845.54	5.00107	316.087	0	0.00175443	0	0
1.54674	2	2909.82	2.00012	1468.14	0	0.000686898	0	0
2.32011	3	1933.39	4.00049	2431.9	0	0.00206489	0	0
3.09348	4	1269.54	2.00012	2855.51	0	0.001573	0	0
3.86685	5	877.117	2.00012	2898.41	0	0.00227515	0	0
4.64022	6	577.259	1.00003	3068.62	0	0.00172938	0	0
5.41359	7	443.153	3.00027	3056.26	0	0.00672476	0	0
6.18696	8	346.705	1.00003	2998.19	0	0.00287609	0	0
6.96033	9	285.525	1.00003	3026.9	0	0.0034902	0	0
7.7337	10	224.559	0	3095.98	0	0	0	0
8.50707	11	203.33	0	3100.12	0	0	0	0
9.28044	12	182.03	0	3058.64	0	0	0	0
10.0538	13	162.806	0	3012.62	0	0	0	0
10.8272	14	137.601	0	3102.84	0	0	0	0
11.6005	15	130.526	0	3004.6	0	0	0	0
12.3739	16	127.51	1.00003	3067.1	0	0.00778171	0	0
13.1473	17	117.42	0	2939.65	0	0	0	0
13.9207	18	125.487	1.00003	3047.01	0	0.00790619	0	0
14.694	19	129.526	1.00003	3118.83	0	0.00766152	0	0
15.4674	20	119.442	0	3007.8	0	0	0	0
16.2408	21	124.472	0	2915.1	0	0	0	0
17.0141	22	132.543	0	2963.12	0	0	0	0
17.7875	23	138.593	0	2913.72	0	0	0	0
18.5609	24	125.495	1.00003	3022.45	0	0.00790571	0	0
19.3342	25	109.371	1.00003	3017.83	0	0.00906063	0	0
20.1076	26	164.836	0	2973.73	0	0	0	0
20.881	27	102.319	0	2984.07	0	0	0	0
21.6544	28	140.602	0	2941.34	0	0	0	0
22.4277	29	124.479	0	3109.81	0	0	0	0
23.2011	30	113.405	0	3114.02	0	0	0	0
23.9745	31	159.777	0	3085.72	0	0	0	0
24.7478	32	127.518	0	3039.5	0	0	0	0
25.5212	33	149.682	0	3012.22	1.00003	0	149.677	149.677
26.2946	34	193.134	0	2771.26	3.00046	0	64.3681	64.3681
27.0679	35	387.595	2.00012	2159.47	8.00195	0.00513384	48.6876	48.4376
27.8413	36	1111.59	3.00027	1660.85	23.019	0.00269182	48.4205	48.2902
28.6147	37	3108.01	16.0078	1643.35	106.344	0.00512411	29.3765	29.2259
29.3881	38	7526.55	26.0207	1344.3	528.704	0.00344527	14.2851	14.2359
30.1659	39	11949.1	54.0892	695.775	2216.55	0.00450623	5.41527	5.39086
30.9606	40	13569.3	60.1138	309.989	5665.16	0.0044106	2.40583	2.39522
31.7554	41	11600.4	52.0891	112.398	8524.31	0.00447019	1.36698	1.36087
32.5501	42	8469.29	46.0675	31.0313	8607.68	0.00540993	0.989275	0.983923
33.3448	43	5957.1	37.0418	11.0037	6860.53	0.00617967	0.873714	0.868315
34.1396	44	4995.9	29.0275	5.00076	5679.28	0.00577669	0.884783	0.879672
34.9343	45	5003.44	20.0134	0	5506.53	0.003984	0.912273	0.908639
35.729	46	5137.38	36.0396	0	5213.24	0.0069663	0.992363	0.98545
36.5238	47	5040.06	35.0374	3.00027	5064.69	0.0069038	1.00205	0.995137
37.3185	48	5331.78	34.0374	0	4980.46	0.00634338	1.07737	1.07054
38.1132	49	5249.34	35.0374	0	5036.32	0.00663038	1.04925	1.0423
38.908	50	5216.79	48.0734	0	4834.31	0.00913098	1.08906	1.07912
39.7027	51	5190.11	49.0764	0	4724.78	0.00936718	1.10888	1.09849
40.4974	52	4940.21	89.2426	0	4571.94	0.017744	1.10007	1.08055
41.2922	53	4743.45	182.007	0	4349.76	0.0369524	1.13235	1.09051
42.0869	54	4365.69	332.41	0	4242.54	0.070754	1.10738	1.02903
42.8816	55	4146.9	575.151	0	3857.64	0.121801	1.22408	1.07499
43.6764	56	3724.47	755.232	0	3655.18	0.16859	1.22558	1.01896
44.4711	57	3470.74	1023.56	0	3408.02	0.227746	1.31874	1.0184
45.2658	58	3106.76	1292.17	0	2953.25	0.293747	1.48952	1.05198
46.0606	59	2690.3	1626.61	0	2630.29	0.3768	1.64123	1.02281
46.8553	60	2567.71	1707.44	0	2429.19	0.399387	1.75991	1.05702
47.65	61	2433.27	1785.86	1.00003	2256.87	0.423276	1.86946	1.07816
48.4448	62	2375.5	1879.05	0	2138.83	0.441657	1.98919	1.11065
49.2395	63	2276.51	1982.53	0	2003.57	0.465488	2.12572	1.13623
50.0342	64	2233.46	1958.18	0	1951.92	0.467164	2.14745	1.14424
50.829	65	2308.04	2001.71	0	2050.43	0.464461	2.10187	1.12563
51.6237	66	2222.35	1912	0	2053.78	0.462467	2.01305	1.08208
52.4184	67	2304.64	2017.68	0	2021.21	0.466806	2.13848	1.14022
53.2132	68	2283.6	1989.05	0	2042.58	0.465531	2.09179	1.118
54.0079	69	2279.85	1999.09	0	1986.38	0.467193	2.15414	1.14774
54.8026	70	2300.73	2006.28	0	2028.42	0.465818	2.12333	1.13424
55.5974	71	2346.34	2080.92	0	2122.77	0.470025	2.0856	1.10532
56.3921	72	2401.26	1865.55	0	2081.96	0.437223	2.04942	1.15337
57.1868	73	2476.44	1868.59	0	2217.09	0.430052	1.95979	1.11698
57.9816	74	2760.49	1736.68	0	2411.68	0.386171	1.86474	1.14463
58.7763	75	2794.9	1491.24	0	2716.13	0.347922	1.57803	1.029
59.571	76	3098.7	1205.64	0	3079.12	0.280099	1.39792	1.00636
60.3658	77	3545.4	954.615	0	3414.6	0.212136	1.31787	1.0383
61.1605	78	3736.58	637.431	0	3639	0.145732	1.20198	1.02681
61.9552	79	3981.26	455.295	0	3808.97	0.102624	1.16476	1.04523
62.75	80	4074.33	245.85	0	3935.75	0.0569073	1.09768	1.03521
63.5447	81	4174.71	146.663	0	3957.34	0.0339391	1.09199	1.05493
64.3394	82	4233.41	71.1586	0	4128.99	0.0165309	1.04252	1.02529
65.1342	83	4188.31	50.0764	0	4016.35	0.011815	1.05528	1.04282
65.9289	84	4254.41	36.0418	0	4066.29	0.00840047	1.05513	1.04626
66.7236	85	4312.44	15.0069	0	4043.67	0.00346783	1.07018	1.06647
67.5184	86	4204.85	17.0088	0	3965.17	0.00402875	1.06474	1.06045
68.3131	87	4388.77	13.0052	0	3989.94	0.00295453	1.10322	1.09996
69.1078	88	4279.05	11.0037	0	4028.5	0.00256493	1.06493	1.06219
69.9026	89	4297.31	11.0037	0	4014.32	0.00255406	1.07323	1.07049
70.6973	90	4408.27	11.0037	0	3970.99	0.00248993	1.11289	1.11012
71.492	91	4350.84	8.00195	0	4038.35	0.0018358	1.07936	1.07738
72.2868	92	4461.87	11.0037	1.00003	3801.79	0.00246009	1.17652	1.17363
73.0815	93	4419.4	9.00247	5.00076	3291.23	0.00203289	1.34551	1.34278
73.8762	94	4358.51	16.0078	12.0044	2851.48	0.00365933	1.53412	1.52851
74.671	95	4372.81	5.00076	30.0275	2118.65	0.0011423	2.06632	2.06396
75.4657	96	4670.04	14.006	80.2009	1504.19	0.00299015	3.11401	3.1047
76.2604	97	4654.33	8.00244	157.767	921.108	0.0017164	5.06166	5.05297
77.0552	98	4552.32	10.0031	351.89	453.548	0.00219253	10.0592	10.0371
77.8499	99	4153.37	7.00192	558.652	285.565	0.00168301	14.5689	14.5444
78.6446	100	3347.66	6.0011	737.621	149.705	0.00178942	22.4018	22.3617
79.4394	101	2434.4	1.00003	893.343	77.1862	0.000410623	31.5522	31.5393
80.2341	102	1651.31	5.00076	982.582	42.0539	0.00301921	39.3855	39.2665
81.0288	103	1028.95	1.00003	1021.07	27.0223	0.000970952	38.1148	38.0778
81.8236	104	637.352	2.00012	1028.21	24.0191	0.00312836	26.6185	26.5353
82.6183	105	383.5	0	1100.02	5.00107	0	76.6836	76.6836
83.413	106	224.573	0	1075.22	3.00027	0	74.8508	74.8508
84.2078	107	137.587	0	1159.93	4.00073	0	34.3905	34.3905
85.0025	108	94.2707	0	1277.11	3.00027	0	31.4207	31.4207
85.7972	109	80.196	0	1291.83	3.00027	0	26.7295	26.7295
86.592	110	68.1457	1.00003	1427.41	1.00003	0.0144627	69.1436	68.1436
87.3867	111	51.0795	0	1464.39	2.00012	0	25.5382	25.5382
88.1814	112	59.1173	0	1490.58	1.00003	0	59.1155	59.1155
88.9762	113	51.0795	0	1543.86	1.00003	0	51.078	51.078
89.7709	114	45.0619	0	1662.4	1.00003	0	45.0605	45.0605
90.5656	115	57.0994	0	1663.85	0	0	0	0
91.3604	116	47.0675	1.00003	1781.81	0	0.0208047	0	0
92.1551	117	50.0764	0	1836.81	0	0	0	0
92.9498	118	41.0514	0	1827.56	1.00003	0	41.0501	41.0501
93.7446	119	37.0418	0	1923.5	0	0	0	0
94.5393	120	44.0619	0	1964.33	0	0	0	0
95.334	121	50.0764	0	1900.88	1.00003	0	50.0749	50.0749
96.1288	122	40.0489	0	1992.19	0	0	0	0
96.9235	123	40.0514	0	2024.53	0	0	0	0
97.7182	124	34.0353	0	1925.88	0	0	0	0
98.513	125	37.0418	0	2027.4	0	0	0	0
99.3077	126	41.0539	0	2048.27	0	0	0	0
100.102	127	41.0514	1.00003	2006.89	0	0.0237811	0	0
100.897	128	32.0313	0	2020.72	0	0	0	0
101.692	129	41.0514	1.00003	2025.13	0	0.0237811	0	0

File: data/profiles/S3_neg_r2.txt
# depth_nm	scan	16O-	18O-	Si-	WO3-	f18 = 18O-/(16O-+18O-)	O_over_W = (16O-+18O-)/WO3-	16O-_over_WO3-
0	0	543.997	2.00012	16.0078	12.0055	0.00366324	45.479	45.3124
0.775682	1	2633.63	3.00027	249.942	1.00015	0.00113792	2636.23	2633.23
1.55136	2	2921.36	8.00244	1338.64	0	0.0027318	0	0
2.32705	3	1946.16	10.0031	2173.34	0	0.00511361	0	0
3.10273	4	1297.75	4.00049	2621.11	0	0.00307316	0	0
3.87841	5	934.542	1.00003	2824.35	0	0.00106893	0	0
4.65409	6	639.551	2.00012	2931.15	0	0.00311763	0	0
5.42977	7	464.725	1.00003	2941.13	0	0.00214726	0	0
6.20546	8	351.814	4.00049	3116.28	0	0.0112432	0	0
6.98114	9	289.579	2.00012	2977.78	0	0.00685962	0	0
7.75682	10	226.601	0	2959.38	0	0	0	0
8.5325	11	196.182	0	3017.44	0	0	0	0
9.30818	12	188.122	1.00003	2913.97	1.00003	0.00528777	189.116	188.116
10.0839	13	155.738	0	2782.44	0	0	0	0
10.8595	14	145.645	0	2946.74	0	0	0	0
11.6352	15	124.487	0	2940.5	0	0	0	0
12.4109	16	113.398	0	2959.13	0	0	0	0
13.1866	17	122.464	1.00003	3006.8	0	0.00809977	0	0
13.9623	18	119.442	0	2999.02	0	0	0	0
14.738	19	101.319	0	3020.85	1.00003	0	101.316	101.316
15.5136	20	108.364	0	2972.94	0	0	0	0
16.2893	21	125.479	0	2961.54	2.00012	0	62.7358	62.7358
17.065	22	102.319	0	2928.12	0	0	0	0
17.8407	23	103.331	0	3043.67	1.00003	0	103.328	103.328
18.6164	24	107.357	0	2915.37	0	0	0	0
19.392	25	126.487	1.00003	3021.46	1.00003	0.00784417	127.483	126.483
20.1677	26	111.385	0	2917.79	2.00012	0	55.6889	55.6889
20.9434	27	117.427	0	2999.18	3.00027	0	39.1387	39.1387
21.7191	28	123.479	0	3054.17	0	0	0	0
22.4948	29	112.385	1.00003	3041.32	1.00003	0.00881981	113.381	112.381
23.2705	30	133.543	0	2923.95	1.00003	0	133.539	133.539
24.0461	31	124.479	1.00003	2949.7	0	0.00796969	0	0
24.8218	32	123.472	1.00003	2956.15	2.00012	0.00803421	62.232	61.732
25.5975	33	132.535	1.00003	2862.57	5.00076	0.00748892	26.7029	26.5029
26.3732	34	233.687	0	2616.34	8.00195	0	29.2037	29.2037
27.1489	35	406.064	1.00003	2059.82	9.00247	0.00245669	45.2169	45.1058
27.9246	36	1206.88	4.00049	1696.45	30.0293	0.0033038	40.3231	40.1899
28.7002	37	3460.45	10.0037	1613.39	129.526	0.00288252	26.7934	26.7162
29.4759	38	7418.18	24.0176	1172.19	660.412	0.00322722	11.269	11.2326
30.2567	39	11616.4	44.0619	701.169	2412.17	0.00377875	4.83401	4.81574
31.0481	40	12826.3	67.1415	277.437	5821.85	0.0052074	2.21467	2.20313
31.8395	41	10785.7	61.1176	124.472	8256.53	0.00563462	1.31372	1.30632
32.6309	42	7865.57	41.0514	51.0858	8117.59	0.00519202	0.974011	0.968954
33.4223	43	5920.99	33.0333	24.0176	6461.29	0.00554806	0.921491	0.916379
34.2137	44	4927.78	31.0305	12.0044	5489.4	0.00625764	0.903344	0.897691
35.0051	45	4940.96	29.0257	8.00195	5210.45	0.0058402	0.953849	0.948278
35.7965	46	4987.06	33.0333	5.00076	5249.59	0.00658021	0.956283	0.94999
36.5879	47	4939.08	39.0465	5.00076	5072.64	0.00784361	0.981367	0.97367
37.3794	48	5139.43	44.0592	4.00049	4933.88	0.00849991	1.05059	1.04166
38.1708	49	5074.1	31.0313	4.00049	4820.26	0.00607845	1.0591	1.05266
38.9622	50	5145.29	50.0764	2.00012	4585.73	0.00963867	1.13294	1.12202
39.7536	51	4928.84	65.1333	2.00012	4505.71	0.0130424	1.10836	1.09391
40.545	52	4851.86	119.434	0	4364.05	0.0240248	1.13915	1.11178
41.3364	53	4660.36	183.041	0	4203.26	0.0377918	1.1523	1.10875
42.1278	54	4304.68	328.327	0	4133.9	0.070867	1.12074	1.04131
42.9192	55	4230.31	581.404	1.00003	3948.46	0.120831	1.21863	1.07138
43.7106	56	3747.11	778.483	1.00003	3552.57	0.172018	1.27389	1.05476
44.502	57	3454.08	1117.95	0	3355.18	0.244519	1.36268	1.02948
45.2934	58	3106.09	1405.23	0	3097.89	0.31149	1.45626	1.00265
46.0848	59	2916.05	1540.96	0	2777.17	0.345739	1.60488	1.05001
46.8762	60	2611.61	1718.44	0	2460.39	0.396865	1.7599	1.06146
47.6676	61	2521.93	1907.38	1.00003	2264.49	0.430626	1.95598	1.11368
48.459	62	2324.17	1973.98	0	2217.97	0.459262	1.93788	1.04788
49.2505	63	2387.05	2076.1	0	2150.6	0.465165	2.0753	1.10995
50.0419	64	2309.64	1953.59	1.00003	2025.56	0.458241	2.10471	1.14025
50.8333	65	2344.49	1984.92	0	2058.33	0.458473	2.10336	1.13903
51.6247	66	2342.95	2015.84	0	2126.94	0.462477	2.04933	1.10156
52.4161	67	2370.69	2065.1	1.00003	2049.76	0.465554	2.16405	1.15657
53.2075	68	2306.73	1994.71	2.00012	2058.73	0.463731	2.08936	1.12046
53.9989	69	2286.46	1992.32	0	2088.67	0.465628	2.04856	1.09469
54.7903	70	2388.2	2066.63	1.00003	2132.36	0.463908	2.08915	1.11998
55.5817	71	2352.57	1956.29	1.00003	2109.32	0.454016	2.04277	1.11532
56.3731	72	2431.75	1971.34	3.00027	2251.14	0.447717	1.95594	1.08023
57.1645	73	2752.03	1879.78	0	2455.76	0.40584	1.8861	1.12064
57.9559	74	2933.56	1768.86	0	2616.62	0.376159	1.79714	1.12113
58.7473	75	3101.53	1523.78	1.00003	2883.23	0.329444	1.60421	1.07571
59.5387	76	3264.22	1242.45	1.00003	3305.65	0.275692	1.36332	0.987467
60.3301	77	3650.23	936.483	0	3547.7	0.204173	1.29287	1.0289
61.1215	78	3862.83	710.615	0	3687.95	0.155379	1.2401	1.04742
61.913	79	3999.51	497.569	2.00012	4116.42	0.110643	1.09247	0.971598
62.7044	80	4184.78	297.706	3.00027	4016.51	0.0664154	1.11602	1.0419
63.4958	81	4290.96	189.087	0	4084.16	0.0422064	1.09693	1.05064
64.2872	82	4311.7	94.2822	4.00049	4127.83	0.0213987	1.06738	1.04454
65.0786	83	4410.35	58.1065	0	4112.58	0.0130037	1.08653	1.0724
65.87	84	4407.86	35.0374	2.00012	4102.92	0.00788618	1.08286	1.07432
66.6614	85	4337.05	17.0099	3.00027	4145.5	0.00390666	1.05031	1.04621
67.4528	86	4439.83	22.0148	0	4160.89	0.00493401	1.07233	1.06704
68.2442	87	4347.8	18.0099	1.00003	4116.02	0.00412521	1.06069	1.05631
69.0356	88	4386.46	13.0052	0	4139.64	0.00295608	1.06276	1.05962
69.827	89	4545.31	11.0037	4.00049	4201.31	0.00241504	1.0845	1.08188
70.6184	90	4422.09	13.0052	1.00003	4070.99	0.00293233	1.08944	1.08624
71.4098	91	4327.04	16.0078	0	4030.2	0.00368585	1.07763	1.07365
72.2012	92	4464.57	5.00076	4.00049	3763.3	0.00111885	1.18767	1.18634
72.9926	93	4573.02	4.00073	5.00107	3319.52	0.000874091	1.37882	1.37761
73.7841	94	4419.29	13.0052	12.0044	2765.3	0.00293418	1.60283	1.59812
74.5755	95	4603.58	7.0015	30.0275	2158.38	0.00151857	2.13613	2.13288
75.3669	96	4517.21	10.0031	81.2059	1572.28	0.00220954	2.87939	2.87303
76.1583	97	4779.9	19.011	200.231	934.76	0.00396153	5.13385	5.11351
76.9497	98	4462.78	9.00247	342.641	538.996	0.00201317	8.29649	8.27979
77.7411	99	4021.48	8.00195	524.398	296.771	0.00198585	13.5777	13.5508
78.5325	100	3214.65	5.00076	733.803	199.243	0.0015532	16.1594	16.1343
79.3239	101	2405.9	9.00247	857.298	97.2942	0.00372788	24.8206	24.7281
80.1153	102	1667.29	9.00247	963.345	70.1543	0.00537048	23.8943	23.766
80.9067	103	1062.2	5.00076	966.165	32.0313	0.00468586	33.3175	33.1614
81.6981	104	715.84	2.00024	991.773	22.0161	0.00278647	32.6052	32.5144
82.4895	105	405.014	1.00003	1058	14.006	0.00246305	28.9886	28.9172
83.2809	106	237.745	0	1039.73	9.00302	0	26.4073	26.4073
84.0723	107	173.941	0	1129.02	6.0011	0	28.9849	28.9849
84.8637	108	122.464	0	1198.57	10.0031	0	12.2427	12.2427
85.6551	109	79.1911	0	1240.61	0	0	0	0
86.4466	110	90.2536	0	1346.26	0	0	0	0
87.238	111	67.1374	0	1416.23	1.00003	0	67.1353	67.1353
88.0294	112	53.0859	1.00003	1499.92	0	0.0184897	0	0
88.8208	113	53.0892	1.00003	1533.96	0	0.0184885	0	0
89.6122	114	48.0734	1.00003	1626.23	0	0.0203783	0	0
90.4036	115	45.0619	0	1722.22	0	0	0	0
91.195	116	40.0489	0	1710.33	0	0	0	0
91.9864	117	48.0734	2.00012	1766.42	2.00012	0.0399437	25.0352	24.0352
92.7778	118	39.0465	0	1804.26	1.00003	0	39.0453	39.0453
93.5692	119	39.0465	1.00003	1847.37	0	0.0249717	0	0
94.3606	120	36.044	0	1870.04	0	0	0	0
95.152	121	34.0353	1.00003	1813.78	1.00003	0.0285435	35.0343	34.0343
95.9434	122	37.0418	0	1968.74	0	0	0	0
96.7348	123	30.0275	0	1933.01	1.00003	0	30.0266	30.0266
97.5262	124	35.0374	0	1927.89	0	0	0	0
98.3177	125	40.0489	0	1946.76	0	0	0	0
99.1091	126	40.0489	0	2007.18	0	0	0	0
99.9005	127	36.0396	1.00003	1920.25	1.00003	0.0269989	37.0385	36.0385
100.692	128	39.0465	0	1943.15	0	0	0	0
101.483	129	27.0239	0	1926.5	0	0	0	0

File: data/profiles/S3_neg_r3.txt
# depth_nm	scan	16O-	18O-	Si-	WO3-	f18 = 18O-/(16O-+18O-)	O_over_W = (16O-+18O-)/WO3-	16O-_over_WO3-
0	0	732.299	2.00012	22.0148	7.00192	0.00272385	104.871	104.585
0.781992	1	2489.37	9.00247	251.989	0	0.00360333	0	0
1.56398	2	2600.59	5.00076	1264.53	0	0.00191924	0	0
2.34597	3	1880.02	4.00049	2156.15	0	0.00212338	0	0
3.12797	4	1211.49	1.00003	2599.76	0	0.000824773	0	0
3.90996	5	758.645	4.00049	2742.65	0	0.00524554	0	0
4.69195	6	541.03	0	2765.93	0	0	0	0
5.47394	7	409.14	0	2827.26	0	0	0	0
6.25593	8	361.014	2.00012	2792.31	0	0.00550977	0	0
7.03792	9	227.643	0	2841.86	0	0	0	0
7.81992	10	188.087	0	2895.05	0	0	0	0
8.60191	11	194.17	2.00012	2911.96	0	0.0101959	0	0
9.3839	12	151.719	0	2844.63	0	0	0	0
10.1659	13	148.691	0	2836.34	0	0	0	0
10.9479	14	134.559	0	2863.95	0	0	0	0
11.7299	15	138.61	0	2897.61	0	0	0	0
12.5119	16	122.456	0	2814.03	0	0	0	0
13.2939	17	102.331	0	2823.09	0	0	0	0
14.0758	18	104.338	1.00003	2926.14	0	0.00949355	0	0
14.8578	19	111.378	1.00003	2900.61	0	0.00889883	0	0
15.6398	20	104.338	0	2837.14	0	0	0	0
16.4218	21	107.357	0	2829.13	0	0	0	0
17.2038	22	105.338	2.00012	2844.16	0	0.0186339	0	0
17.9858	23	99.3064	0	2887.07	0	0	0	0
18.7678	24	101.313	0	2927.14	0	0	0	0
19.5498	25	119.449	1.00003	2872.98	0	0.00830253	0	0
20.3318	26	98.2943	0	2839.59	0	0	0	0
21.1138	27	114.405	1.00003	2864.56	0	0.00866536	0	0
21.8958	28	98.3003	0	2910.61	0	0	0	0
22.6778	29	105.357	0	2868.01	0	0	0	0
23.4597	30	100.313	0	2759.18	0	0	0	0
24.2417	31	112.398	0	2850.07	1.00003	0	112.395	112.395
25.0237	32	121.449	0	2745.76	0	0	0	0
25.8057	33	138.584	0	2713.09	2.00012	0	69.288	69.288
26.5877	34	212.397	1.00003	2363.99	3.00046	0.00468625	71.1213	70.788
27.3697	35	520.267	1.00003	1711.45	14.0068	0.00191846	37.2152	37.1438
28.1517	36	1615.98	5.00076	1534.24	34.0416	0.00308502	47.6178	47.4708
28.9337	37	4400.25	19.011	1446.17	175.979	0.00430186	25.1124	25.0044
29.7157	38	8616.43	39.0465	975.839	947.222	0.00451119	9.13775	9.09653
30.5058	39	11927.3	57.1029	476.05	3306.63	0.00476475	3.62436	3.60709
31.3006	40	11928	61.1138	197.194	6773.5	0.00509746	1.77	1.76098
32.0954	41	9602.63	54.0925	78.191	8240.4	0.00560154	1.17187	1.16531
32.8902	42	6615.32	40.0514	29.0257	7288.87	0.0060179	0.913087	0.907592
33.6851	43	5060.45	41.0514	11.0044	5838.61	0.00804692	0.873753	0.866722
34.4799	44	4558.85	26.0207	4.00049	5233.63	0.00567533	0.87604	0.871068
35.2747	45	4747.14	29.0257	6.0011	4912.3	0.00607719	0.972288	0.966379
36.0695	46	4672.02	44.0592	6.0011	4811.47	0.00934234	0.980175	0.971018
36.8643	47	4753.84	28.024	1.00003	4822.41	0.00586047	0.991591	0.98578
37.6591	48	4851.25	43.0592	6.0011	4529.11	0.00879779	1.08064	1.07113
38.4539	49	4799.39	31.0313	6.0011	4461.68	0.00642414	1.08265	1.07569
39.2487	50	4864.93	49.0734	1.00003	4398.79	0.00998644	1.11713	1.10597
40.0435	51	4602.22	64.1253	2.00012	4395.08	0.0137421	1.06172	1.04713
40.8383	52	4495.05	137.584	0	4232.41	0.0296989	1.09456	1.06206
41.6331	53	4340.7	211.396	0	3915.98	0.0464394	1.16244	1.10846
42.4279	54	3905.18	399.839	1.00003	3782.02	0.0928775	1.13828	1.03256
43.2227	55	3749.86	608.3	2.00012	3671.94	0.139577	1.18688	1.02122
44.0176	56	3437.36	899.345	2.00012	3310.28	0.20738	1.31007	1.03839
44.8124	57	3185.55	1183.32	0	3086.87	0.270852	1.41531	1.03197
45.6072	58	2824.54	1363.21	0	2710.73	0.325523	1.54488	1.04198
46.402	59	2608.21	1606.25	1.00003	2507.02	0.381129	1.68106	1.04036
47.1968	60	2521.44	1728.45	0	2296.28	0.406705	1.85077	1.09805
47.9916	61	2333.71	1795.25	1.00003	2075.65	0.434794	1.98924	1.12433
48.7864	62	2266.75	1790.5	0	2012.05	0.441309	2.01648	1.12659
49.5812	63	2157.06	1853.73	0	2059.86	0.462186	1.94712	1.04719
50.376	64	2204.8	1875.77	0	1990.12	0.459684	2.05042	1.10787
51.1708	65	2128.19	1912.25	0	1986.17	0.473278	2.03428	1.0715
51.9656	66	2205.8	1863.22	0	2020.89	0.457904	2.01348	1.0915
52.7604	67	2210.82	1907	0	1984.7	0.463109	2.07478	1.11393
53.5552	68	2226.14	1936.64	0	2010.96	0.465228	2.07005	1.107
54.3501	69	2194.76	1909.38	0	1964.67	0.465233	2.08898	1.11712
55.1449	70	2201.37	1904.12	0	1999.14	0.463799	2.05362	1.10116
55.9397	71	2257.27	1934.76	0	2025.72	0.461534	2.0694	1.1143
56.7345	72	2256.97	1824.38	0	2070.73	0.447004	1.97097	1.08994
57.5293	73	2538.13	1761.52	0	2261.67	0.40969	1.9011	1.12224
58.3241	74	2613.78	1615.29	0	2472.69	0.381949	1.71031	1.05706
59.1189	75	2838.97	1278.76	0	2734.09	0.310549	1.50607	1.03836
59.9137	76	3291.57	1078.22	0	3134.45	0.246745	1.39412	1.05013
60.7085	77	3555.41	821.397	0	3421.47	0.18767	1.27922	1.03915
61.5033	78	3791.62	573.042	0	3674.96	0.131291	1.18768	1.03174
62.2981	79	3850.76	321.186	0	3729.99	0.0769871	1.11849	1.03238
63.0929	80	4009.56	213.397	0	3765.01	0.0505326	1.12163	1.06495
63.8877	81	4012.01	140.619	0	3894.86	0.0338626	1.06618	1.03008
64.6826	82	4049.12	75.1768	0	3903.1	0.0182278	1.05667	1.03741
65.4774	83	4080.68	59.1101	0	4056.19	0.0142785	1.02061	1.00604
66.2722	84	4199.23	34.0353	0	3792.79	0.00803997	1.11613	1.10716
67.067	85	4282.35	12.0044	0	3907.27	0.00279539	1.09907	1.096
67.8618	86	4329.41	18.0099	0	3996.94	0.00414267	1.08769	1.08318
68.6566	87	4261.25	16.0088	0	3811.52	0.00374277	1.12219	1.11799
69.4514	88	4221.74	15.0069	0	3951.47	0.00354207	1.07219	1.0684
70.2462	89	4391.82	19.011	0	3903.81	0.00431008	1.12988	1.12501
71.041	90	4235.22	17.0099	0	3828.41	0.00400022	1.1107	1.10626
71.8358	91	4280.24	15.0078	1.00003	3715.59	0.00349404	1.15601	1.15197
72.6306	92	4307.9	10.0031	3.00027	3548.36	0.00231665	1.21687	1.21405
73.4254	93	4193.66	14.006	7.0015	3031.46	0.00332869	1.388	1.38338
74.2202	94	4183.2	7.0015	18.011	2506.46	0.00167092	1.67176	1.66897
75.0151	95	4496.43	16.0088	41.0514	1791.53	0.00354771	2.51876	2.50983
75.8099	96	4332.08	18.0099	98.2943	1165.69	0.00414012	3.73178	3.71633
76.6047	97	4363.3	9.00247	231.672	694.991	0.00205898	6.29116	6.27821
77.3995	98	4169	11.0037	375.265	392.804	0.00263246	10.6415	10.6134
78.1943	99	3506.21	10.0031	600.034	191.129	0.00284484	18.3971	18.3448
78.9891	100	2852.17	3.00027	801.78	134.568	0.00105082	21.2173	21.195
79.7839	101	1989.15	4.00049	926.954	91.2807	0.00200712	21.8354	21.7916
80.5787	102	1315.09	4.00049	920.778	43.0565	0.00303277	30.6362	30.5433
81.3735	103	802.579	0	977.27	34.0353	0	23.5808	23.5808
82.1683	104	486.202	1.00003	997.339	26.0207	0.0020526	18.7237	18.6852
82.9631	105	286.561	1.00003	1027.27	12.0044	0.00347763	23.9546	23.8713
83.7579	106	209.37	1.00003	1083.7	8.00195	0.00475367	26.2899	26.1649
84.5528	107	154.728	1.00003	1102.96	7.0015	0.00642163	22.2422	22.0993
85.3476	108	93.2707	0	1273.1	12.0044	0	7.76971	7.76971
86.1424	109	93.2649	0	1277.92	9.00247	0	10.3599	10.3599
86.9372	110	66.1333	0	1305.75	3.00046	0	22.0411	22.0411
87.732	111	48.0705	1.00003	1483.48	2.00012	0.0203795	24.5337	24.0338
88.5268	112	64.1253	1.00003	1464.48	5.00076	0.0153555	13.0231	12.8231
89.3216	113	51.0827	0	1605.56	2.00012	0	25.5398	25.5398
90.1164	114	43.0565	1.00003	1621.15	2.00012	0.0226988	22.0269	21.5269
90.9112	115	52.0827	0	1620.13	2.00012	0	26.0398	26.0398
91.706	116	55.0925	0	1700.89	4.00049	0	13.7714	13.7714
92.5008	117	42.0539	0	1747.15	1.00003	0	42.0526	42.0526
93.2956	118	52.0859	0	1888.64	0	0	0	0
94.0904	119	44.0592	0	1905.87	1.00003	0	44.0578	44.0578
94.8853	120	43.0592	0	1912.37	1.00003	0	43.0578	43.0578
95.6801	121	35.0374	1.00003	1810.08	0	0.0277497	0	0
96.4749	122	36.0396	1.00003	1961.44	0	0.0269989	0	0
97.2697	123	37.0418	0	1967.98	2.00012	0	18.5198	18.5198
98.0645	124	40.0514	0	1911.88	0	0	0	0
98.8593	125	31.0294	0	1917	0	0	0	0
99.6541	126	30.0275	0	1865.07	0	0	0	0
100.449	127	38.0441	0	2078.59	0	0	0	0
101.244	128	27.0223	0	1943.15	0	0	0	0
102.039	129	28.024	0	2067.64	0	0	0	0

File: data/profiles/S3_pos_r1.txt
# depth_nm	scan	16OCs2+	18OCs2+	SiCs+	WCs+	f18 = 18OCs2+/(16OCs2++18OCs2+)	O_over_W = (16OCs2++18OCs2+)/WCs+	16OCs2+_over_WCs+
0	0	33.051	27.0313	216.226	24.0359	0.449905	2.49969	1.37507
0.777147	1	1272.43	4.00024	1658.36	0	0.00313394	0	0
1.55429	2	1391.19	3.00014	1498.81	2.00006	0.00215188	697.076	695.576
2.33144	3	883.84	1.00002	1313.13	0	0.00113017	0	0
3.10859	4	602.505	6.00055	1250.6	0	0.00986112	0	0
3.88574	5	415.625	1.00002	1244.41	0	0.00240028	0	0
4.66288	6	335.734	2.00006	1292.15	0	0.00592199	0	0
5.44003	7	282.212	0	1320.28	0	0	0	0
6.21718	8	223.762	2.00006	1404.73	0	0.00885914	0	0
6.99433	9	185.524	0	1333.82	0	0	0	0
7.77147	10	175.469	2.00006	1358.83	0	0.0112699	0	0
8.54862	11	154.363	2.00006	1323.41	0	0.0127911	0	0
9.32577	12	141.304	0	1301.55	0	0	0	0
10.1029	13	145.322	0	1347.41	0	0	0	0
10.8801	14	136.283	0	1274.58	0	0	0	0
11.6572	15	131.263	0	1324.45	0	0	0	0
12.4344	16	113.195	1.00005	1350.58	0	0.00875733	0	0
13.2115	17	125.239	1.00002	1383.94	0	0.0079216	0	0
13.9887	18	128.251	0	1339.07	0	0	0	0
14.7658	19	131.263	0	1315.2	0	0	0	0
15.5429	20	134.275	0	1338.11	0	0	0	0
16.3201	21	112.192	0	1309.92	0	0	0	0
17.0972	22	130.259	0	1385.94	0	0	0	0
17.8744	23	148.34	0	1358.83	1.00002	0	148.338	148.338
18.6515	24	133.271	0	1349.58	0	0	0	0
19.4287	25	134.279	0	1280.86	0	0	0	0
20.2058	26	125.239	0	1358.12	0	0	0	0
20.983	27	154.363	1.00002	1306.71	0	0.00643664	0	0
21.7601	28	135.283	0	1353.75	0	0	0	0
22.5373	29	123.231	0	1309.12	0	0	0	0
23.3144	30	158.387	0	1339.11	0	0	0	0
24.0916	31	160.392	1.00002	1293.39	0	0.00619619	0	0
24.8687	32	152.354	0	1365.08	0	0	0	0
25.6459	33	205.65	0	1681.56	0	0	0	0
26.423	34	484.58	3.00014	2090.74	2.00006	0.00615311	243.783	242.283
27.2002	35	1647.85	8.00122	2304.58	5.00038	0.0048321	331.144	329.544
27.9773	36	5456.3	17.0051	2306.96	24.0088	0.00310691	227.971	227.263
28.7545	37	12824.3	57.0496	1582.3	49.0367	0.00442887	262.687	261.524
29.5316	38	18380.1	98.1468	883.969	97.1439	0.00531149	190.215	189.204
30.3242	39	17423.1	76.0906	514.232	234.847	0.00434824	74.5131	74.1891
31.1401	40	11330.4	63.0626	314.611	330.683	0.00553497	34.4544	34.2637
31.9561	41	7701.85	48.0364	137.3	508.932	0.00619834	15.2277	15.1334
32.7721	42	6592.04	41.027	47.0337	577.14	0.00618522	11.493	11.4219
33.5881	43	6612.41	47.0366	26.0103	577.105	0.00706315	11.5394	11.4579
34.4041	44	6518.33	40.0257	17.0044	532.382	0.006103	12.3189	12.2437
35.22	45	6346.3	42.0269	12.0022	556.788	0.00657871	11.4735	11.3981
36.036	46	6360.21	43.0282	5.00038	680.049	0.00671977	9.41584	9.35257
36.852	47	6051.45	46.0323	4.00024	612.692	0.00754939	9.95195	9.87682
37.668	48	5836.54	54.0462	1.00002	662.737	0.00917501	8.88828	8.80673
38.4839	49	5788.15	74.0837	3.00014	700.498	0.0126375	8.36866	8.2629
39.2999	50	5656.22	114.202	3.00014	745.415	0.019791	7.74122	7.58802
40.1159	51	5324.24	208.676	6.00055	735.254	0.0377153	7.52518	7.24136
40.9319	52	4895.97	396.4	6.00073	742.437	0.0749004	7.12837	6.59445
41.7478	53	4713.61	692.304	6.00055	772.071	0.128064	7.00184	6.10515
42.5638	54	4309.6	995.046	0	794.58	0.18758	6.67604	5.42375
43.3798	55	3764.49	1419.48	0	800.753	0.27382	6.47387	4.70119
44.1958	56	3589.9	1780.79	3.00023	812.003	0.331575	6.61413	4.42105
45.0117	57	3187.01	2210.15	0	766.999	0.409503	7.03671	4.15516
45.8277	58	2855.46	2375.48	5.00047	774.191	0.454121	6.75666	3.68832
46.6437	59	2790.76	2407.68	0	789.531	0.463154	6.58422	3.53471
47.4597	60	2681.41	2625.84	1.00002	843.797	0.494765	6.28972	3.17779
48.2756	61	2675.98	2431.29	3.00014	820.23	0.476045	6.22663	3.26247
49.0916	62	2689.92	2491.06	1.00002	799.728	0.480809	6.47843	3.36354
49.9076	63	2580.52	2599.93	1.00002	813.078	0.501873	6.37141	3.17377
50.7236	64	2682.41	2480.8	1.00002	835.589	0.480477	6.17912	3.2102
51.5395	65	2618.17	2498.43	2.00006	816.154	0.488299	6.26916	3.20794
52.3555	66	2616.25	2513.34	1.00002	784.385	0.489969	6.53963	3.33541
53.1715	67	2699.69	2476.96	1.00002	803.828	0.478487	6.44	3.35855
53.9875	68	2696.35	2440.14	2.00006	803.877	0.47506	6.38965	3.35418
54.8034	69	2806.57	2470.49	1.00002	791.605	0.468156	6.66628	3.54542
55.6194	70	2806.39	2268.19	1.00002	822.256	0.446971	6.17154	3.41304
56.4354	71	3071.96	2154.63	1.00002	807.903	0.412244	6.46933	3.80239
57.2514	72	3422.68	1893.98	0	842.745	0.356235	6.30874	4.06135
58.0673	73	3696.99	1515.7	0	839.719	0.290771	6.20767	4.40266
58.8833	74	4057.16	1224.79	3.00014	895.198	0.231882	5.90032	4.53214
59.6993	75	4390.56	778.191	2.00006	777.191	0.150557	6.65056	5.64927
60.5153	76	4621.11	492.701	1.00002	789.531	0.0963473	6.47702	5.85298
61.3312	77	4956.15	311.476	1.00002	886.895	0.0591302	5.9394	5.5882
62.1472	78	4920.91	182.513	1.00005	827.434	0.0357629	6.16776	5.94719
62.9632	79	5121.13	113.195	0	830.46	0.0216256	6.30292	6.16662
63.7792	80	5079.4	61.0568	1.00002	839.745	0.0118777	6.12145	6.04874
64.5952	81	5092.09	38.0221	2.00006	855.06	0.00741155	5.99971	5.95524
65.4111	82	5164.43	19.0061	0	865.326	0.00366669	5.99016	5.96819
66.2271	83	5244.85	20.0061	3.00023	862.352	0.00379994	6.10522	6.08202
67.0431	84	5075.22	15.0034	3.00014	844.849	0.0029475	6.02501	6.00725
67.8591	85	5198.26	19.0055	1.00002	864.352	0.00364281	6.03604	6.01406
68.675	86	5188.2	20.0061	0	842.745	0.00384127	6.18005	6.15631
69.491	87	5157.91	7.00075	2.00006	878.703	0.00135544	5.87788	5.86991
70.307	88	5053.21	10.0015	20.0061	937.365	0.00197533	5.40154	5.39087
71.123	89	4764.86	17.0049	44.0304	871.595	0.00355613	5.48634	5.46683
71.9389	90	4637.08	10.0015	112.195	941.423	0.00215222	4.93623	4.92561
72.7549	91	4262.16	10.0015	310.485	994.953	0.00234109	4.29383	4.28378
73.5709	92	3714.31	13.003	700.476	952.776	0.00348856	3.91206	3.89841
74.3869	93	3028.86	9.00148	1267.31	810.953	0.0029631	3.74604	3.73494
75.2028	94	2539.11	5.00038	2163.04	707.585	0.00196548	3.59548	3.58841
76.0188	95	2129.87	6.00055	3051.29	548.566	0.00280942	3.89355	3.88261
76.8348	96	1752.01	7.00075	3901.18	401.449	0.00397993	4.38166	4.36422
77.6508	97	1377.64	2.00006	4746.73	315.514	0.0014497	4.37267	4.36633
78.4667	98	1049.63	2.00006	5318.54	186.53	0.00190186	5.63788	5.62716
79.2827	99	702.498	1.00002	5689.12	155.368	0.00142149	4.52795	4.52152
80.0987	100	536.382	3.00014	6016.76	91.1266	0.00556217	5.91905	5.88612
80.9147	101	340.766	3.00014	6283.11	94.1351	0.00872727	3.65184	3.61997
81.7306	102	273.135	0	6254.34	51.0397	0	5.35142	5.35142
82.5466	103	221.749	0	6133.96	53.0429	0	4.18055	4.18055
83.3626	104	182.513	1.00002	5732.94	50.0382	0.00544929	3.66746	3.64747
84.1786	105	145.322	0	5518.26	36.0198	0	4.0345	4.0345
84.9945	106	130.259	0	5379.13	35.0187	0	3.71969	3.71969
85.8105	107	122.228	2.00006	5227.72	27.0111	0.0161	4.59913	4.52509
86.6265	108	110.185	3.00014	4830.71	22.0074	0.0265064	5.14305	5.00673
87.4425	109	101.156	2.00012	4791.84	21.0067	0.0193893	4.91062	4.81541
88.2584	110	98.1468	2.00006	4487.78	20.0061	0.0199713	5.00582	4.90584
89.0744	111	89.1211	0	4414.73	11.0018	0	8.10056	8.10056
89.8904	112	80.0978	0	4145.39	17.0044	0	4.71041	4.71041
90.7064	113	70.0749	1.00002	4118.49	11.0018	0.0140699	6.46027	6.36937
91.5223	114	74.0837	0	3897.17	12.0022	0	6.17251	6.17251
92.3383	115	75.086	2.00006	3858.19	11.0018	0.0259458	7.00664	6.82485
93.1543	116	58.0514	0	3712.46	6.00055	0	9.67435	9.67435
93.9703	117	76.0883	1.00002	3527.57	11.0018	0.0129723	7.00685	6.91595
94.7863	118	60.055	3.00014	3495.38	10.0015	0.0475796	6.30455	6.00458
95.6022	119	69.0727	1.00002	3320.79	5.00038	0.0142711	14.0135	13.8135
96.4182	120	68.0707	3.00014	3304.55	6.00055	0.0422134	11.844	11.3441
97.2342	121	59.0532	1.00002	3157.05	8.00098	0.0166522	7.50573	7.38075
98.0502	122	48.0352	1.00002	3149.24	2.00006	0.0203938	24.5169	24.0169
