Repository: ianton86/pace-sims-reference

# Deposited measurement data

**Licence: CC BY 4.0** — see `../LICENSE-DATA`. This is *not* the MIT licence
that covers the rest of the repository; see `../LICENSE` for why the two halves
differ.

What is here is what `replay/` re-decides. Everything a decision turns on is
derived from these profiles; the CSV carries only what no profile can contain.

## `profiles/` — 35 depth profiles, one per measurement

Tab-separated, one row per scan, with a `#`-prefixed header. The first two
columns are the depth axis and the scan index; the rest are per-scan intensities
of each recorded species, followed by derived ratios (a column whose name
contains `=`).

File: data/profiles/S3_pos_r2.txt
# depth_nm	scan	16OCs2+	18OCs2+	SiCs+	WCs+	f18 = 18OCs2+/(16OCs2++18OCs2+)	O_over_W = (16OCs2++18OCs2+)/WCs+	16OCs2+_over_WCs+
0	0	51.1174	43.0974	335.801	39.1079	0.457438	2.4091	1.30709
0.771224	1	1418.3	5.00038	1881.14	0	0.00351323	0	0
1.54245	2	1527.18	9.00124	1641.69	0	0.0058595	0	0
2.31367	3	1046.54	1.00002	1533.47	0	0.000954636	0	0
3.0849	4	669.799	4.00024	1485.15	0	0.00593685	0	0
3.85612	5	460.217	0	1441.33	0	0	0	0
4.62734	6	379.197	0	1434.97	0	0	0	0
5.39857	7	300.378	1.00002	1377.65	0	0.00331814	0	0
6.16979	8	251.966	2.00006	1469.51	0	0.0078753	0	0
6.94102	9	210.676	1.00002	1449.69	0	0.00472428	0	0
7.71224	10	196.589	0	1483.11	0	0	0	0
8.48346	11	174.464	2.00006	1482.06	0	0.0113341	0	0
9.25469	12	148.335	0	1437.06	0	0	0	0
10.0259	13	172.453	0	1497.76	0	0	0	0
10.7971	14	154.363	0	1507.23	0	0	0	0
11.5684	15	149.34	0	1462.19	0	0	0	0
12.3396	16	131.263	0	1549.14	0	0	0	0
13.1108	17	131.263	1.00002	1473.78	0	0.00756083	0	0
13.882	18	146.326	0	1497.85	0	0	0	0
14.6533	19	146.326	0	1534.42	0	0	0	0
15.4245	20	140.3	0	1515.51	0	0	0	0
16.1957	21	155.368	1.00002	1545.17	0	0.00639528	0	0
16.9669	22	124.235	0	1465.32	0	0	0	0
17.7382	23	143.313	0	1518.8	0	0	0	0
18.5094	24	157.382	0	1470.6	0	0	0	0
19.2806	25	174.464	0	1478.92	0	0	0	0
20.0518	26	154.368	0	1506.23	0	0	0	0
20.823	27	164.412	1.00002	1477.97	0	0.00604561	0	0
21.5943	28	158.382	0	1412.03	0	0	0	0
22.3655	29	148.335	0	1447.51	0	0	0	0
23.1367	30	146.326	1.00002	1441.55	0	0.00678776	0	0
23.9079	31	144.317	0	1473.87	0	0	0	0
24.6792	32	131.263	0	1522.99	1.00002	0	131.261	131.261
25.4504	33	197.595	1.00002	1873.2	0	0.00503546	0	0
26.2216	34	500.808	2.00006	2413.52	0	0.00397779	0	0
26.9928	35	1771.12	3.00014	2647.93	4.00024	0.00169106	443.503	442.753
27.7641	36	5847.11	21.0067	2630.57	19.0055	0.00357981	308.759	307.653
28.5353	37	8757.68	38.0221	2087.67	37.0218	0.0043228	237.582	236.555
29.3065	38	15886.1	81.1003	1295.75	74.0837	0.00507917	215.529	214.435
30.0818	39	18999.8	110.188	676.277	159.387	0.00576602	119.897	119.205
30.8935	40	14763.8	99.1529	399.844	287.255	0.00667115	51.7412	51.396
31.7051	41	9612.15	57.0496	196.648	458.203	0.00590014	21.1025	20.9779
32.5168	42	7114.8	42.0282	74.0896	520.138	0.00587246	13.7595	13.6787
33.3285	43	6702.01	43.0309	31.0147	548.651	0.00637963	12.2939	12.2154
34.1401	44	6595.9	57.0496	16.0044	571.98	0.00857509	11.6314	11.5317
34.9518	45	6745.36	63.0606	10.0015	639.214	0.00926215	10.6512	10.5526
35.7635	46	6454.51	54.0462	10.0023	667.758	0.00830387	9.74688	9.66595
36.5751	47	6253.12	53.0429	4.00037	650.573	0.00841129	9.69324	9.61171
37.3868	48	6141.53	52.0413	6.00055	682.133	0.00840248	9.07971	9.00342
38.1984	49	5883.97	67.0706	2.00012	730.163	0.0112704	8.15029	8.05843
39.0101	50	5757.51	106.172	5.00038	761.81	0.0181067	7.69703	7.55766
39.8218	51	5548.69	193.577	0	742.391	0.0337108	7.73483	7.47408
40.6334	52	5257.28	315.572	3.00014	759.763	0.0566267	7.33499	6.91963
41.4451	53	5052.38	574.051	4.00024	840.745	0.102028	6.6922	6.00941
42.2568	54	4466.11	890.129	2.00006	777.215	0.166185	6.89158	5.7463
43.0684	55	4078.28	1234.1	2.00006	854.113	0.232306	6.21977	4.77488
43.8801	56	3701.11	1605.06	1.00002	797.679	0.302489	6.65202	4.63985
44.6917	57	3423.01	2051.18	2.00006	769.976	0.374701	7.10957	4.44561
45.5034	58	3047.78	2261.12	1.00002	912.647	0.425911	5.81703	3.33949
46.3151	59	2847.92	2346.01	0	843.771	0.451684	6.15561	3.37522
47.1267	60	2663.7	2498.38	0	810.978	0.483987	6.36526	3.28456
47.9384	61	2717.16	2551	1.00002	872.541	0.484229	6.03772	3.11408
48.7501	62	2790.87	2500.22	0	807.903	0.472534	6.54918	3.45447
49.5617	63	2759.83	2491.83	1.00002	837.641	0.474484	6.26959	3.29477
50.3734	64	2645.52	2523.14	3.00014	793.556	0.488161	6.51329	3.33375
51.185	65	2715.25	2638.85	0	886.95	0.492865	6.03653	3.06133
51.9967	66	2672.31	2594.43	1.00002	834.563	0.492607	6.31077	3.20204
52.8084	67	2650.69	2516.42	2.00012	833.537	0.487007	6.19901	3.18005
53.62	68	2708.61	2709.9	0	880.731	0.500119	6.15229	3.07541
54.4317	69	2801.48	2568.62	3.00014	853.033	0.478319	6.2953	3.28414
55.2434	70	2858.37	2381.06	1.00002	810.978	0.45445	6.46064	3.5246
56.055	71	2903.51	2266.97	1.00002	792.507	0.438445	6.52422	3.66371
56.8667	72	3308.18	2074.49	1.00002	817.103	0.385401	6.5875	4.04867
57.6783	73	3560.32	1790.18	2.00012	844.823	0.334582	6.33328	4.21428
58.49	74	3802.42	1416.43	3.00014	822.256	0.271406	6.34699	4.62438
59.3017	75	4227.15	1004.26	4.00024	862.272	0.191968	6.06701	4.90233
60.1133	76	4575.62	717.827	0	785.36	0.135607	6.74015	5.82614
60.925	77	4807.85	417.689	5.00069	814.028	0.0799322	6.41936	5.90625
61.7367	78	4988.24	248.974	1.00011	847.902	0.0475393	6.17668	5.88304
62.5483	79	5070.89	139.3	1.00005	858.166	0.0267361	6.07131	5.90899
63.36	80	5111.79	71.0792	3.00023	897.226	0.0137143	5.77655	5.69733
64.1716	81	5167.16	53.0445	1.00002	824.332	0.0101614	6.33265	6.2683
64.9833	82	5073.06	37.0209	0	874.622	0.00724468	5.84262	5.80029
65.795	83	5189.37	23.0081	2.00006	900.282	0.00441412	5.78972	5.76416
66.6066	84	5065.05	19.0055	2.00006	808.953	0.00373826	6.28474	6.26125
67.4183	85	5209.82	15.0034	0	890.032	0.00287157	5.87037	5.85352
68.23	86	5141.55	17.0054	1.00008	879.758	0.00329655	5.8636	5.84428
69.0416	87	5089.58	10.0015	3.00014	928.075	0.00196124	5.49479	5.48402
69.8533	88	5153.42	13.003	9.00124	924.989	0.00251682	5.58539	5.57134
70.6649	89	5037.04	6.00055	27.0111	866.379	0.00118987	5.82082	5.8139
71.4766	90	4759.84	8.00098	52.0429	927.018	0.00167811	5.1432	5.13457
72.2883	91	4407.29	16.0039	171.458	916.784	0.0036181	4.82479	4.80734
73.0999	92	3983.41	9.00151	365.062	896.171	0.00225466	4.45497	4.44492
73.9116	93	3301.12	9.00124	916.817	878.677	0.0027193	3.76717	3.75692
74.7233	94	2828.92	6.00055	1590.21	755.67	0.00211665	3.75154	3.7436
75.5349	95	2308.58	3.00014	2420.91	628.999	0.00129787	3.67502	3.67025
76.3466	96	1756.29	3.00014	3387.73	498.792	0.00170531	3.5271	3.52108
77.1582	97	1562.72	3.00014	4102.08	364.037	0.00191613	4.30101	4.29277
77.9699	98	1199.7	1.00002	4965.63	269.113	0.000832863	4.46168	4.45796
78.7816	99	871.514	1.00002	5459.43	164.412	0.00114613	5.30688	5.3008
79.5932	100	618.806	3.00014	5778.86	142.309	0.00482487	4.36942	4.34834
80.4049	101	437.913	3.00014	6046.02	111.188	0.00680437	3.96546	3.93848
81.2166	102	301.382	2.00006	6047.17	90.1238	0.00659255	3.36628	3.34409
82.0282	103	211.682	2.00006	6020.57	47.035	0.00935997	4.54305	4.50052
82.8399	104	191.559	2.00006	5922.14	36.0198	0.0103331	5.37368	5.31816
83.6516	105	165.427	1.00002	5602.4	51.0397	0.00600873	3.26073	3.24114
84.4632	106	154.363	2.00006	5365.94	38.0221	0.0127911	4.11243	4.05983
85.2749	107	122.228	0	5293.01	24.0088	0	5.09095	5.09095
86.0865	108	122.228	1.00002	4831.87	25.0095	0.00811518	4.92723	4.88724
86.8982	109	105.169	0	4835.55	13.0026	0	8.08829	8.08829
87.7099	110	100.153	1.00002	4504.42	15.0034	0.00988617	6.74198	6.67533
88.5215	111	95.138	2.00006	4379.4	13.0026	0.0205899	7.47067	7.31685
89.3332	112	81.1003	1.00002	4257.72	15.0034	0.0121804	5.4721	5.40545
90.1449	113	69.0727	0	4111.02	9.00124	0	7.6737	7.6737
90.9565	114	60.055	0	3819.15	14.003	0	4.28873	4.28873
91.7682	115	82.1028	3.00014	3720.03	7.00075	0.0352531	12.1563	11.7277
92.5798	116	59.0532	0	3664.18	6.00055	0	9.8413	9.8413
93.3915	117	67.0686	0	3511.18	7.00075	0	9.5802	9.5802
94.2032	118	58.0514	0	3437.7	3.00014	0	19.3496	19.3496
95.0148	119	59.0532	0	3385.62	12.0022	0	4.9202	4.9202
95.8265	120	63.0606	0	3263.64	7.00075	0	9.0077	9.0077
96.6382	121	59.0532	1.00002	3193.42	4.00024	0.0166522	15.0124	14.7624
97.4498	122	46.0323	1.00002	3073.25	4.00024	0.0212623	11.7574	11.5074
98.2615	123	68.0707	0	3046.8	3.00014	0	22.6892	22.6892

File: data/profiles/S3_pos_r3.txt
# depth_nm	scan	16OCs2+	18OCs2+	SiCs+	WCs+	f18 = 18OCs2+/(16OCs2++18OCs2+)	O_over_W = (16OCs2++18OCs2+)/WCs+	16OCs2+_over_WCs+
0	0	43.0805	29.0435	300.988	32.073	0.402689	2.24875	1.3432
0.753523	1	1377.6	3.00014	1645.1	0	0.00217307	0	0
1.50705	2	1484.15	4.00024	1569.12	2.00006	0.00268806	744.054	742.054
2.26057	3	1114.78	3.00014	1360.92	0	0.00268401	0	0
3.01409	4	691.24	3.00014	1359.83	0	0.00432147	0	0
3.76761	5	462.259	3.00014	1323.45	0	0.00644831	0	0
4.52114	6	348.861	3.00014	1375.55	1.00002	0.00852648	351.856	348.856
5.27466	7	327.632	2.00006	1374.55	0	0.00606755	0	0
6.02818	8	269.102	1.00002	1389.16	0	0.00370236	0	0
6.7817	9	185.524	0	1395.29	0	0	0	0
7.53523	10	190.553	1.00002	1342.2	0	0.00522057	0	0
8.28875	11	149.344	0	1365.17	0	0	0	0
9.04227	12	141.304	0	1419.34	0	0	0	0
9.79579	13	161.397	0	1416.17	0	0	0	0
10.5493	14	122.228	1.00002	1390.07	0	0.00811518	0	0
11.3028	15	141.304	1.00002	1428.75	0	0.0070273	0	0
12.0564	16	118.213	0	1422.48	0	0	0	0
12.8099	17	136.283	0	1375.55	0	0	0	0
13.5634	18	128.251	1.00002	1375.55	0	0.00773702	0	0
14.3169	19	153.358	0	1426.65	0	0	0	0
15.0705	20	130.259	1.00005	1362	0	0.0076189	0	0
15.824	21	121.224	1.00005	1473.65	0	0.00818207	0	0
16.5775	22	152.354	1.00002	1462.14	0	0.00652097	0	0
17.331	23	141.304	0	1478.06	0	0	0	0
18.0845	24	134.275	1.00002	1411.03	0	0.00739248	0	0
18.8381	25	131.263	1.00002	1422.52	0	0.00756083	0	0
19.5916	26	115.202	0	1501.04	0	0	0	0
20.3451	27	124.235	0	1380.73	0	0	0	0
21.0986	28	128.258	0	1351.65	0	0	0	0
21.8522	29	147.335	0	1345.37	0	0	0	0
22.6057	30	132.267	0	1345.32	0	0	0	0
23.3592	31	143.313	0	1391.38	0	0	0	0
24.1127	32	150.344	1.00002	1372.47	0	0.00660755	0	0
24.8662	33	162.402	0	1517.7	1.00002	0	162.399	162.399
25.6198	34	195.583	0	1762.79	0	0	0	0
26.3733	35	475.447	4.00024	2272.33	2.00006	0.00834345	239.716	237.716
27.1268	36	1585.91	7.00075	2474.37	2.00006	0.00439495	796.43	792.93
27.8803	37	5050.38	21.0067	2482.59	21.0067	0.00414221	241.417	240.417
28.6339	38	12332.9	58.053	1806.36	61.0568	0.0046851	202.942	201.991
29.3874	39	18681.3	96.1438	1080.93	109.185	0.00512018	171.979	171.098
30.1516	40	19300.8	110.191	603.007	177.48	0.00567674	109.37	108.749
30.9621	41	13414.6	74.0858	346.989	348.85	0.00549244	38.6661	38.4538
31.7727	42	8913.92	47.0337	160.412	479.535	0.00524875	18.6867	18.5887
32.5832	43	7048.09	54.0445	80.1076	595.376	0.00760962	11.9288	11.838
33.3938	44	6831.03	53.0429	28.0128	605.636	0.00770517	11.3667	11.2791
34.2043	45	6832.25	51.0413	19.0061	637.174	0.00741525	10.8028	10.7227
35.0149	46	7098.07	62.0606	10.0015	614.749	0.00866753	11.6472	11.5463
35.8254	47	6855.31	68.0707	5.00038	668.779	0.00983199	10.3523	10.2505
36.636	48	6350.1	69.077	4.00024	708.694	0.010761	9.05775	8.96028
37.4465	49	6283	55.0462	3.00023	707.716	0.00868505	8.95563	8.87785
38.2571	50	6238.9	75.086	3.00014	745.53	0.011892	8.46913	8.36841
39.0676	51	5836.3	118.217	10.0018	754.646	0.0198533	7.89047	7.73382
39.8782	52	5623.76	223.762	2.00006	806.902	0.0382661	7.24688	6.96957
40.6888	53	5314.71	369.082	1.00002	828.409	0.0649359	6.8611	6.41557
41.4993	54	5014.21	616.776	1.00005	840.745	0.109533	6.69762	5.96401
42.3099	55	4699.52	948.863	3.00014	845.902	0.167989	6.67735	5.55563
43.1204	56	4210.59	1384.03	2.00006	852.139	0.247386	6.56539	4.9412
43.931	57	3810.29	1794.69	0	851.03	0.320196	6.5861	4.47726
44.7415	58	3514.86	2212.5	3.00023	882.813	0.386303	6.48763	3.98144
45.5521	59	3169.98	2450	0	851.033	0.435944	6.60371	3.72486
46.3626	60	3056.97	2478.12	0	813.028	0.44771	6.80799	3.75998
47.1732	61	2921.47	2535.94	3.00014	842.797	0.464679	6.47536	3.4664
47.9837	62	2837.19	2639.27	1.00002	880.785	0.48193	6.21769	3.2212
48.7943	63	2796.59	2705.21	3.00023	866.486	0.491696	6.34955	3.2275
49.6048	64	2798.68	2603.01	0	873.622	0.481888	6.18309	3.20353
50.4154	65	2886.96	2681.32	2.00012	886.95	0.481535	6.27801	3.25493
51.2259	66	2709.15	2624.01	2.00006	871.595	0.492017	6.11885	3.10827
52.0365	67	2856.37	2624.84	0	869.514	0.478879	6.30377	3.28502
52.8471	68	2865.56	2591.02	0	875.595	0.474843	6.23185	3.2727
53.6576	69	2791.14	2669.3	0	868.433	0.488843	6.28769	3.214
54.4682	70	2909.63	2588.35	0	870.568	0.470782	6.31539	3.34222
55.2787	71	3039.8	2460.47	1.00005	880.867	0.447336	6.24415	3.45092
56.0893	72	3150.44	2343.38	1.00002	851.059	0.426548	6.45528	3.70179
56.8998	73	3442.56	2108.93	0	865.406	0.379885	6.4149	3.97797
57.7104	74	3804.79	1733.19	1.00002	853.112	0.312965	6.49151	4.4599
58.5209	75	4307.32	1413.12	4.00024	899.31	0.24703	6.36093	4.78959
59.3315	76	4620.56	991.923	1.00002	934.249	0.176735	6.00748	4.94575
60.142	77	4951.49	694.347	1.00002	881.759	0.122984	6.40293	5.61547
60.9526	78	5192.57	426.793	1.00005	834.615	0.0759504	6.73289	6.22152
61.7631	79	5138.02	245.928	2.00006	876.65	0.045678	6.1415	5.86097
62.5737	80	5345.96	136.283	1.00005	867.406	0.024859	6.32028	6.16316
63.3842	81	5405.18	77.0906	1.00002	895.136	0.0140618	6.12451	6.03839
64.1948	82	5443.74	62.0587	1.00002	970.343	0.0112715	5.67408	5.61012
65.0053	83	5304.77	34.0177	3.00023	950.717	0.00637179	5.61554	5.57976
65.8159	84	5431.94	25.0103	0	935.365	0.0045832	5.83404	5.8073
66.6265	85	5484.58	18.0049	0	924.989	0.00327209	5.94881	5.92934
67.437	86	5436.85	11.0018	2.00006	909.534	0.00201948	5.98971	5.97762
68.2476	87	5513.61	17.0044	1.00008	921.903	0.0030746	5.99913	5.98068
69.0581	88	4973.61	18.0049	3.00023	807.878	0.00360704	6.17868	6.15639
69.8687	89	5068.05	5.00053	7.00081	880.785	0.000985705	5.75969	5.75402
70.6792	90	4909.96	7.00075	30.0147	903.366	0.0014238	5.44293	5.43518
71.4898	91	4694.9	15.0034	72.0814	910.591	0.00318551	5.17236	5.15588
72.3003	92	4278.67	10.0015	190.565	895.143	0.00233208	4.79105	4.77988
73.1109	93	3780.6	8.00098	446.035	939.394	0.00211186	4.03302	4.0245
73.9214	94	3265.96	9.00124	997.046	872.514	0.0027485	3.75347	3.74316
74.732	95	2765.75	7.00075	1651.31	770	0.00252484	3.60097	3.59188
75.5425	96	2268.9	9.00124	2529.94	614.749	0.00395154	3.70542	3.69078
76.3531	97	1899.1	3.00014	3469.21	509.947	0.00157728	3.72999	3.7241
77.1636	98	1415.12	2.00018	4184.07	356.948	0.00141144	3.97011	3.9645
77.9742	99	1160.34	4.00024	5051.88	261.045	0.00343564	4.4603	4.44498
78.7847	100	842.797	4.00024	5438.83	169.437	0.00472397	4.9977	4.97409
79.5953	101	603.561	1.00002	5946.3	114.199	0.00165412	5.29394	5.28518
80.4059	102	463.259	2.00006	5954.11	97.1468	0.00429881	4.78924	4.76865
81.2164	103	324.602	2.00006	6032.8	65.0646	0.00612384	5.01967	4.98893
82.027	104	217.722	0	5984.72	61.0587	0	3.56578	3.56578
82.8375	105	194.577	1.00002	5860.03	57.0496	0.00511316	3.42818	3.41065
83.6481	106	174.469	1.00002	5853.65	39.0232	0.0056991	4.49653	4.4709
84.4586	107	137.287	1.00002	5492.49	38.0221	0.00723144	3.63703	3.61073
85.2692	108	117.209	0	5205.16	37.0209	0	3.16603	3.16603
86.0797	109	113.195	1.00002	4962.13	18.0049	0.00875706	6.34244	6.2869
86.8903	110	105.169	0	4733.17	21.0067	0	5.00642	5.00642
87.7008	111	101.159	2.00006	4485.96	17.0044	0.0193881	6.06661	5.94899
88.5114	112	94.1351	2.00006	4358.12	22.0074	0.0208047	4.36831	4.27743
89.3219	113	84.1079	0	4261.74	14.003	0	6.00642	6.00642
90.1325	114	70.0749	0	4023.83	14.003	0	5.00428	5.00428
90.943	115	69.0727	2.00006	3920.08	16.0039	0.028141	4.44097	4.31599
91.7536	116	77.0906	0	3767.74	9.00124	0	8.56445	8.56445
92.5641	117	58.0514	0	3731.48	8.00098	0	7.25554	7.25554
93.3747	118	65.0665	1.00002	3656.35	6.00055	0.0151365	11.0101	10.8434
94.1853	119	47.0337	0	3430.23	6.00055	0	7.83824	7.83824
94.9958	120	46.0323	1.00002	3293.38	4.00024	0.0212623	11.7574	11.5074
95.8064	121	54.0445	0	3277.59	5.00038	0	10.8081	10.8081
96.6169	122	57.0496	0	3223.89	4.00024	0	14.2615	14.2615
97.4275	123	57.0496	0	3129.53	9.00124	0	6.33798	6.33798

File: data/profiles/S4_neg_r1.txt
# depth_nm	scan	16O-	18O-	Si-	WO3-	f18 = 18O-/(16O-+18O-)	O_over_W = (16O-+18O-)/WO3-	16O-_over_WO3-
0	0	1085.5	1.00003	34.0374	1.00009	0.000920416	1086.4	1085.4
0.646828	1	2301.57	5.00076	146.699	0	0.00216805	0	0
1.29366	2	2896.7	5.00076	970.47	0	0.00172339	0	0
1.94048	3	2241.66	2.00012	1901.72	0	0.000891455	0	0
2.58731	4	1594.94	3.00027	2558.71	0	0.00187759	0	0
3.23414	5	1106.24	2.00012	2681.43	0	0.00180478	0	0
3.88097	6	793.375	1.00003	2848.45	0	0.00125889	0	0
4.5278	7	570.9	1.00003	2877.86	0	0.00174861	0	0
5.17462	8	470.872	4.00049	2833.58	0	0.00842434	0	0
5.82145	9	387.548	1.00003	2853.48	0	0.00257377	0	0
6.46828	10	317.126	0	2903.81	0	0	0	0
7.11511	11	266.166	0	2927.16	0	0	0	0
7.76194	12	209.396	0	2935.53	0	0	0	0
8.40877	13	195.206	0	2936.77	0	0	0	0
9.05559	14	163.816	1.00003	2966.65	0	0.00606755	0	0
9.70242	15	154.766	0	2840.67	0	0	0	0
10.3492	16	140.61	0	3004.15	0	0	0	0
10.9961	17	139.602	0	2925.34	0	0	0	0
11.6429	18	120.449	0	2925.79	0	0	0	0
12.2897	19	112.385	0	2880.71	0	0	0	0
12.9366	20	95.2882	0	2853.41	0	0	0	0
13.5834	21	113.391	1.00003	2861.62	0	0.00874217	0	0
14.2302	22	109.378	1.00003	2955.67	0	0.00906008	0	0
14.877	23	105.338	1.00003	2964.56	0	0.00940427	0	0
15.5239	24	96.2882	0	2869.29	0	0	0	0
16.1707	25	86.2265	0	2817.49	0	0	0	0
16.8175	26	85.2213	1.00003	2754.15	0	0.0115984	0	0
17.4644	27	97.3002	0	2873.74	0	0	0	0
18.1112	28	104.338	0	2722.37	0	0	0	0
18.758	29	103.325	0	2848.69	0	0	0	0
19.4048	30	116.413	0	2911.21	0	0	0	0
20.0517	31	107.357	0	2857.27	0	0	0	0
20.6985	32	102.325	1.00003	2882.56	0	0.00967848	0	0
21.3453	33	116.427	0	2984.54	1.00003	0	116.423	116.423
21.9922	34	97.2942	0	2821.92	0	0	0	0
22.639	35	99.3064	0	2889.27	0	0	0	0
23.2858	36	115.413	0	2944.32	0	0	0	0
23.9326	37	124.472	0	2802.06	0	0	0	0
24.5795	38	93.2707	0	2852.79	0	0	0	0
25.2263	39	125.487	0	2617.03	0	0	0	0
25.8731	40	207.331	0	2319.38	5.00107	0	41.4574	41.4574
26.52	41	413.217	1.00003	1889.52	3.00027	0.00241427	138.06	137.726
27.1668	42	962.982	4.00049	1409.49	41.0514	0.00413708	23.5554	23.458
27.8136	43	1824.38	5.00076	879.724	116.427	0.00273358	15.7127	15.6698
28.4604	44	3101.33	12.0044	690.902	360.056	0.0038558	8.6468	8.61346
29.1073	45	4720.73	15.0078	490.354	960.976	0.00316905	4.92804	4.91243
29.7541	46	6745.2	18.0099	340.556	2307.61	0.00266292	2.93083	2.92303
30.617	47	8068	26.0207	219.463	4312.07	0.0032148	1.87706	1.87103
31.6124	48	8770.57	38.0441	85.2213	6445.09	0.00431897	1.36672	1.36081
32.6078	49	8705.36	34.0353	53.0892	8668.72	0.00389447	1.00815	1.00423
33.6031	50	8274.35	34.0353	47.0675	9975.35	0.00409651	0.832891	0.82948
34.5985	51	7349.36	25.0191	25.0191	10108.3	0.0033927	0.729536	0.727061
35.5939	52	6556.14	23.0162	15.0078	9860.78	0.00349834	0.667205	0.664871
36.5893	53	5576.41	23.0162	4.00049	9233.16	0.00411045	0.606448	0.603955
37.5847	54	4810.13	38.0441	9.00247	8098.74	0.00784711	0.598633	0.593935
38.5801	55	4317.62	19.011	4.00049	7725.22	0.00438383	0.56136	0.558899
39.5755	56	4051.12	15.0069	4.00049	7292.96	0.0036907	0.557541	0.555483
40.5709	57	3772.17	25.0206	2.00012	6778.15	0.00658925	0.56021	0.556518
41.5663	58	3751.91	63.1214	3.00027	6709.69	0.0165455	0.568585	0.559178
42.5617	59	3545.47	102.325	3.00027	6528.57	0.0280513	0.558743	0.543069
43.5571	60	3446.77	176.963	0	6276.02	0.0488344	0.577394	0.549197
44.5525	61	3377.33	223.531	1.00009	6276.28	0.0620773	0.573725	0.53811
45.5478	62	3304.27	278.368	4.00049	6139.3	0.0776993	0.583557	0.538215
46.5432	63	3338.73	347.726	2.00012	5985.48	0.0943254	0.6159	0.557805
47.5386	64	3383.28	400.939	0	5778.2	0.10595	0.654912	0.585524
48.534	65	3236.32	412.241	0	5783.04	0.112987	0.630906	0.559622
49.5294	66	3288.79	396.839	1.00003	5739.25	0.107672	0.64218	0.573035
50.5248	67	3142.54	426.53	1.00003	5794.89	0.119507	0.615899	0.542295
51.5202	68	3297.47	432.743	1.00003	5811.22	0.11601	0.641899	0.567432
52.5156	69	3318.08	437.879	1.00003	5903.48	0.116583	0.636227	0.562054
53.511	70	3299.92	432.823	1.00003	5772.21	0.115953	0.646675	0.571691
54.5064	71	3276.66	437.906	1.00003	5811.64	0.117889	0.639159	0.563809
55.5018	72	3232.35	440.934	0	5714.26	0.120038	0.642829	0.565665
56.4971	73	3316.75	410.212	1.00003	5823.74	0.110066	0.63996	0.569522
57.4925	74	3313.62	397.938	1.00003	5898.59	0.107216	0.629228	0.561765
58.4879	75	3412.51	339.493	1.00003	5969.13	0.0904832	0.628568	0.571693
59.4833	76	3406.05	253.02	0	5968.7	0.0691489	0.613042	0.570651
60.4787	77	3752.92	158.767	0	6105	0.0405878	0.640735	0.614729
61.4741	78	3584.03	135.559	2.00012	6072.41	0.0364447	0.612538	0.590215
62.4695	79	3587	76.1861	1.00003	6104.72	0.0207978	0.600058	0.587578
63.4649	80	3674.77	43.0565	1.00003	6410.29	0.0115811	0.579977	0.57326
64.4603	81	3707.64	27.0223	0	6189.06	0.00723553	0.603431	0.599064
65.4557	82	3611.72	14.006	2.00012	6277.35	0.00386294	0.577589	0.575358
66.4511	83	3647.47	18.0121	0	6151	0.00491397	0.595917	0.592989
67.4465	84	3628.2	14.006	0	6297.03	0.00384546	0.578401	0.576177
68.4418	85	3658.25	19.011	0	6367.19	0.00516988	0.577533	0.574547
69.4372	86	3674.77	18.0099	1.00003	6300.81	0.00487705	0.58608	0.583222
70.4326	87	3683.79	31.0294	1.00003	6223.6	0.00835287	0.596892	0.591906
71.428	88	3837.72	12.0044	0	6390.53	0.00311825	0.602411	0.600533
72.4234	89	4104.52	26.0207	1.00003	6508.52	0.00629958	0.634636	0.630638
73.4188	90	5034.46	22.0148	7.0015	5984.7	0.00435378	0.844901	0.841223
74.4142	91	6597.61	39.0465	35.0374	4167.81	0.00588346	1.59236	1.58299
75.4096	92	7781.54	36.0396	128.51	2301.84	0.00461007	3.39624	3.38058
76.405	93	8692.95	36.0418	484.171	1163.8	0.00412898	7.50043	7.46946
77.4004	94	7232.51	24.0191	948.376	446.206	0.00330999	16.2627	16.2089
78.3958	95	3888.37	18.0099	1039.6	160.826	0.00461038	24.2895	24.1775
79.3912	96	1806.72	10.0037	967.592	71.1543	0.00550642	25.5322	25.3917
80.3865	97	864.733	2.00012	1031.21	31.0332	0.00230766	27.9293	27.8648
81.3819	98	453.323	1.00003	982.273	26.0207	0.00220114	17.4601	17.4217
82.3773	99	247.865	0	998.843	20.0122	0	12.3857	12.3857
83.3727	100	185.041	1.00003	1033.34	14.0068	0.00537532	13.2822	13.2108
84.3681	101	145.654	0	1126.73	15.0087	0	9.70466	9.70466
85.3635	102	115.42	0	1181.5	15.0069	0	7.69112	7.69112
86.3589	103	100.306	0	1120.52	7.0015	0	14.3264	14.3264
87.3543	104	78.191	0	1225.74	6.00147	0	13.0287	13.0287
88.3497	105	66.1373	0	1271.02	8.00195	0	8.26515	8.26515
89.3451	106	58.1029	0	1283.08	7.00192	0	8.29813	8.29813
90.3405	107	63.1214	1.00003	1366.12	2.00012	0.0155959	32.0588	31.5588
91.3359	108	51.0827	0	1412.51	6.0011	0	8.51222	8.51222
92.3312	109	41.0514	0	1450.45	5.00107	0	8.20852	8.20852
93.3266	110	34.0353	0	1434.15	4.00049	0	8.50779	8.50779
94.322	111	44.0592	0	1510.51	2.00012	0	22.0282	22.0282
95.3174	112	43.0592	0	1505.93	6.0011	0	7.17521	7.17521
96.3128	113	43.0565	0	1561.26	3.00027	0	14.3509	14.3509
97.3082	114	41.0539	0	1600.25	4.00073	0	10.2616	10.2616
98.3036	115	40.0489	0	1624.03	0	0	0	0
99.299	116	25.0191	2.00012	1571.17	6.0011	0.0740259	4.50238	4.16909
100.294	117	27.0223	0	1647.78	5.00076	0	5.40363	5.40363
101.29	118	34.0374	0	1641.08	3.00027	0	11.3448	11.3448
102.285	119	31.0313	0	1688.79	4.00098	0	7.75592	7.75592
103.281	120	25.0191	0	1679.26	2.00012	0	12.5088	12.5088
104.276	121	31.0294	0	1773.23	4.00049	0	7.75639	7.75639
105.271	122	28.024	0	1758.73	2.00024	0	14.0103	14.0103
106.267	123	24.0176	0	1792.32	1.00003	0	24.0169	24.0169

File: data/profiles/S4_neg_r1redo.txt
# depth_nm	scan	16O-	18O-	Si-	WO3-	f18 = 18O-/(16O-+18O-)	O_over_W = (16O-+18O-)/WO3-	16O-_over_WO3-
0	0	1000.72	5.00076	35.0374	6.0011	0.00497232	167.589	166.756
0.531758	1	1835.1	3.00027	105.364	1.00015	0.00163227	1837.82	1834.82
1.06352	2	2522.31	4.00049	532.827	0	0.00158353	0	0
1.59527	3	2308.09	4.00049	1277.59	0	0.00173024	0	0
2.12703	4	1767.65	8.00195	1900.34	0	0.00450648	0	0
2.65879	5	1339.65	2.00012	2208.5	0	0.0014908	0	0
3.19055	6	995.401	3.00027	2415.98	0	0.00300508	0	0
3.72231	7	795.178	0	2379.51	0	0	0	0
4.25406	8	563.898	4.00049	2475.27	0	0.00704437	0	0
4.78582	9	458.522	0	2580.63	0	0	0	0
5.31758	10	387.619	1.00003	2562.53	0	0.00257329	0	0
5.84934	11	334.41	0	2577.77	0	0	0	0
6.38109	12	265.166	0	2608.6	0	0	0	0
6.91285	13	219.477	1.00003	2565.38	0	0.00453576	0	0
7.44461	14	202.256	0	2708.66	0	0	0	0
7.97637	15	203.256	0	2693.44	0	0	0	0
8.50813	16	166.847	0	2619.56	0	0	0	0
9.03988	17	133.551	0	2645.36	0	0	0	0
9.57164	18	106.344	0	2604.11	0	0	0	0
10.1034	19	160.806	0	2683.93	0	0	0	0
10.6352	20	127.503	0	2624.99	0	0	0	0
11.1669	21	95.2765	1.00003	2734.06	0	0.0103871	0	0
11.6987	22	107.351	0	2586.79	0	0	0	0
12.2304	23	121.471	1.00003	2604.1	0	0.00816542	0	0
12.7622	24	95.2823	0	2601.08	0	0	0	0
13.2939	25	101.313	0	2629.16	0	0	0	0
13.8257	26	102.319	0	2583.79	0	0	0	0
14.3575	27	72.1631	0	2657.88	0	0	0	0
14.8892	28	96.2824	0	2583.63	0	0	0	0
15.421	29	87.2371	1.00003	2666.13	0	0.0113334	0	0
15.9527	30	84.2264	0	2693.66	0	0	0	0
16.4845	31	75.1722	0	2570.56	0	0	0	0
17.0163	32	87.2371	0	2613.34	0	0	0	0
17.548	33	79.1959	0	2620.66	0	0	0	0
18.0798	34	88.2372	0	2668.07	0	0	0	0
18.6115	35	101.319	0	2567.74	0	0	0	0
19.1433	36	105.344	0	2663.43	0	0	0	0
19.675	37	75.1768	0	2629.15	0	0	0	0
20.2068	38	86.2265	0	2665.15	0	0	0	0
20.7386	39	74.1676	0	2577.09	0	0	0	0
21.2703	40	89.2426	0	2573.75	0	0	0	0
21.8021	41	91.2537	1.00003	2568.72	0	0.01084	0	0
22.3338	42	104.351	0	2577.8	0	0	0	0
22.8656	43	100.306	0	2699.43	0	0	0	0
23.3973	44	95.2823	0	2637.79	0	0	0	0
23.9291	45	104.338	0	2620.04	0	0	0	0
24.4609	46	100.313	0	2476.26	1.00003	0	100.31	100.31
24.9926	47	118.434	0	2513.26	3.00027	0	39.4745	39.4745
25.5244	48	142.628	0	2311.41	2.00012	0	71.3095	71.3095
26.0561	49	258.037	0	2107.17	6.0011	0	42.9983	42.9983
26.5879	50	478.051	1.00003	1678.69	14.006	0.00208752	34.2033	34.1319
27.1197	51	921.01	2.00012	1224.57	50.0795	0.00216696	18.4309	18.391
27.6514	52	1542.66	2.00012	914.2	105.361	0.00129486	14.6607	14.6417
28.1832	53	2338.95	7.0015	688.556	255.021	0.0029845	9.19905	9.1716
28.7149	54	3430.19	13.0052	536.862	541.19	0.00377707	6.36226	6.33823
29.2467	55	4865.01	21.0135	417.449	1138.48	0.00430073	4.2917	4.27325
29.7784	56	6202.21	27.0223	286.543	2262.92	0.00433798	2.75274	2.7408
30.4751	57	7148.1	20.0122	193.181	3562.83	0.00279184	2.01192	2.0063
31.2896	58	8022.76	22.0161	128.503	5478.51	0.0027367	1.46843	1.46441
32.1042	59	8079.46	18.011	61.1213	6974.56	0.00222428	1.161	1.15842
32.9187	60	7927.1	33.0333	44.0592	8372.62	0.00414984	0.950734	0.946789
33.7332	61	7503.14	21.0148	21.0135	9199.66	0.00279297	0.817873	0.815589
34.5477	62	6785.1	28.024	22.0148	9227.47	0.00411323	0.738352	0.735315
35.3622	63	6099.36	34.0353	10.0031	9122.39	0.00554918	0.672345	0.668614
36.1767	64	5398.7	17.0088	9.00302	8583.02	0.00314065	0.63098	0.628998
36.9912	65	4938.13	17.0099	6.0011	7778.65	0.00343277	0.637018	0.634831
37.8057	66	4248.75	20.0122	2.00012	7638.97	0.00468806	0.558814	0.556194
38.6202	67	3987.47	13.0052	4.00049	7075.27	0.00325091	0.565416	0.563578
39.4347	68	3811.9	23.0162	2.00012	6762.38	0.00600173	0.567096	0.563693
40.2492	69	3426.02	24.0176	3.00027	6416.68	0.00696155	0.537666	0.533923
41.0638	70	3402.35	31.0294	1.00003	6285.93	0.00903756	0.546201	0.541264
41.8783	71	3460.32	58.1029	1.00003	5960.53	0.0165139	0.590287	0.580539
42.6928	72	3321.3	93.2707	2.00012	5933.38	0.0273155	0.575486	0.559766
43.5073	73	3194.1	129.511	0	5695.55	0.0389668	0.583545	0.560807
44.3218	74	3146.24	197.218	3.00027	5747.07	0.0589863	0.581767	0.547451
45.1363	75	3092.79	261.069	4.00049	5534.39	0.0778415	0.606003	0.55883
45.9508	76	3002.38	291.615	2.00012	5484.79	0.0885293	0.60057	0.547402
46.7653	77	3040.93	313.99	0	5548.47	0.0935908	0.604657	0.548067
47.5798	78	3103.59	300.78	0	5251.39	0.0883513	0.64828	0.591004
48.3943	79	3053.18	379.452	2.00012	5342.11	0.110543	0.642561	0.57153
49.2088	80	3024.26	392.668	1.00003	5438.58	0.114918	0.628276	0.556075
50.0233	81	3014.61	370.15	0	5170.59	0.109358	0.654619	0.583031
50.8379	82	2902.29	391.716	2.00012	5110.58	0.118918	0.644546	0.567898
51.6524	83	3056.59	379.451	3.00027	5117.22	0.110433	0.671466	0.597314
52.4669	84	2977.35	408.114	1.00003	5264.67	0.120549	0.643053	0.565534
53.2814	85	2890.31	384.547	2.00012	5300.42	0.117424	0.617848	0.545298
54.0959	86	3005.58	382.5	0	5297.24	0.112896	0.639594	0.567387
54.9104	87	2879.37	396.815	0	5273.01	0.121121	0.621311	0.546057
55.7249	88	3020.02	368.127	0	5311.02	0.108651	0.637947	0.568633
56.5394	89	2872.78	376.381	0	5170.57	0.115839	0.628396	0.555603
57.3539	90	3059.63	317.146	0	5276.91	0.0939196	0.639916	0.579816
58.1684	91	3121.87	341.535	0	5379.91	0.0986125	0.643766	0.580283
58.9829	92	3135.25	250.958	0	5287.82	0.0741117	0.640379	0.592919
59.7974	93	3158.45	188.087	0	5366.75	0.0562034	0.623569	0.588522
60.612	94	3144.73	165.877	0	5470.87	0.0501048	0.605133	0.574813
61.4265	95	3286.68	96.2882	0	5548.26	0.0284627	0.609735	0.59238
62.241	96	3275.22	80.196	0	5621.06	0.0239004	0.596937	0.58267
63.0555	97	3317.07	42.0539	1.00003	5704.72	0.0125193	0.588833	0.581461
63.87	98	3367.56	42.0539	0	5687.25	0.0123339	0.599518	0.592124
64.6845	99	3290.79	27.0239	0	5658.58	0.00814509	0.586334	0.581558
65.499	100	3336.56	25.0191	0	5703.26	0.00744266	0.589414	0.585027
66.3135	101	3388.8	20.0133	0	5685.11	0.00587106	0.599603	0.596082
67.128	102	3352.35	12.0059	0	5773.35	0.00356855	0.582739	0.580659
67.9425	103	3405.12	17.0088	0	5689.55	0.00497025	0.601476	0.598487
68.757	104	3406.82	15.0069	0	5597.06	0.00438564	0.611361	0.60868
69.5716	105	3348.1	16.0078	0	5640.17	0.00475841	0.596456	0.593618
70.3861	106	3506.4	9.00302	0	5633.62	0.00256102	0.624004	0.622406
71.2006	107	3369.79	15.0069	1.00003	5745.76	0.00443361	0.589095	0.586483
72.0151	108	3582.78	18.0099	1.00003	5872.02	0.00500165	0.613211	0.610144
72.8296	109	4015.64	19.011	2.00012	5872.56	0.00471194	0.687035	0.683798
73.6441	110	4804.01	18.0099	8.00195	5003.9	0.00373492	0.963652	0.960053
74.4586	111	5696.38	30.0275	29.0257	3637.25	0.00524369	1.57438	1.56612
75.2731	112	6811.88	26.0207	93.2821	2384.46	0.00380536	2.86769	2.85678
76.0876	113	7577.75	29.0275	285.508	1387.07	0.003816	5.48407	5.46315
76.9021	114	7732.46	15.0069	584.514	724.572	0.001937	10.6925	10.6718
77.7166	115	5918.79	25.0221	923.301	334.641	0.00420978	17.7617	17.687
78.5311	116	3654.23	8.00195	1037.6	163.881	0.00218499	22.3469	22.2981
79.3457	117	1843.17	8.00195	860.514	60.1237	0.00432264	30.7894	30.6563
80.1602	118	1046.13	3.00027	940.779	30.0312	0.00285977	34.9348	34.8349
80.9747	119	547.303	1.00003	947.256	18.0099	0.00182386	30.4446	30.389
81.7892	120	314.028	0	940.72	21.016	0	14.9423	14.9423
82.6037	121	228.601	0	982.273	13.0052	0	17.5777	17.5777
83.4182	122	150.709	0	942.313	17.0088	0	8.86066	8.86066
84.2327	123	121.449	0	997.214	10.0037	0	12.1405	12.1405
85.0472	124	109.371	1.00003	986.585	9.00247	0.00906063	12.2601	12.149
85.8617	125	89.2481	2.00012	1003	14.006	0.0219196	6.51494	6.37214
86.6762	126	86.2265	1.00003	1093.6	7.0015	0.0114648	12.4583	12.3154
87.4907	127	69.1542	1.00003	1106.45	9.00247	0.0142548	7.79277	7.68169
88.3052	128	54.0892	0	1164.25	5.00076	0	10.8162	10.8162
89.1198	129	43.0592	0	1151.19	8.00244	0	5.38075	5.38075
89.9343	130	49.0734	0	1205.72	3.00027	0	16.3563	16.3563
90.7488	131	46.0675	0	1207.33	5.00076	0	9.2121	9.2121
91.5633	132	49.0734	0	1201.1	4.00073	0	12.2661	12.2661
92.3778	133	38.0441	2.00012	1341.04	3.00027	0.0499478	13.3469	12.6802
93.1923	134	38.0441	1.00003	1305.75	5.00076	0.0256128	7.80764	7.60767
94.0068	135	25.0191	1.00003	1259.13	9.00296	0.0384344	2.89006	2.77898
94.8213	136	40.0489	0	1416.04	1.00003	0	40.0477	40.0477
95.6358	137	40.0489	0	1370.48	4.00049	0	10.011	10.011
96.4503	138	33.0353	1.00003	1400.59	2.00012	0.0293821	17.0166	16.5166
97.2648	139	25.0191	0	1368.91	3.00027	0	8.33893	8.33893
98.0793	140	31.0294	0	1513.51	5.00076	0	6.20493	6.20493
98.8939	141	27.0223	0	1477	4.00049	0	6.75474	6.75474
99.7084	142	34.0353	0	1429.69	2.00012	0	17.0166	17.0166
100.523	143	30.0312	0	1538.06	0	0	0	0
101.337	144	28.0257	0	1490.34	1.00003	0	28.0248	28.0248

File: data/profiles/S4_neg_r2.txt
# depth_nm	scan	16O-	18O-	Si-	WO3-	f18 = 18O-/(16O-+18O-)	O_over_W = (16O-+18O-)/WO3-	16O-_over_WO3-
0	0	951.503	4.00049	25.0191	2.00012	0.00418679	477.722	475.722
0.534197	1	1824.5	1.00003	111.391	0	0.000547812	0	0
1.06839	2	2597.69	7.0015	550.441	0	0.00268803	0	0
1.60259	3	2371.15	5.00076	1335.13	0	0.00210456	0	0
2.13679	4	1902.39	6.0011	1900.99	0	0.00314459	0	0
2.67098	5	1370	4.00049	2280.35	0	0.00291157	0	0
3.20518	6	1023.75	3.00027	2533.11	0	0.0029221	0	0
3.73938	7	794.426	1.00003	2625.75	0	0.00125723	0	0
4.27357	8	623.033	1.00003	2614.67	0	0.00160253	0	0
4.80777	9	497.693	0	2679.34	0	0	0	0
5.34197	10	391.716	1.00003	2661.88	0	0.00254644	0	0
5.87616	11	315.028	0	2651.28	0	0	0	0
6.41036	12	285.49	1.00003	2663.48	0	0.00349063	0	0
6.94456	13	238.819	0	2721.09	0	0	0	0
7.47875	14	197.194	0	2788.57	0	0	0	0
8.01295	15	189.11	0	2649.23	0	0	0	0
8.54715	16	181.018	0	2758.34	0	0	0	0
9.08134	17	136.584	0	2678.21	0	0	0	0
9.61554	18	138.584	1.00003	2788.93	0	0.00716434	0	0
10.1497	19	117.427	0	2678.21	0	0	0	0
10.6839	20	121.46	1.00003	2710.81	0	0.00816618	0	0
11.2181	21	110.371	0	2727.64	0	0	0	0
11.7523	22	109.371	0	2751.22	0	0	0	0
12.2865	23	102.331	0	2676.32	0	0	0	0
12.8207	24	91.2648	1.00003	2622.57	0	0.0108387	0	0
13.3549	25	93.2764	0	2656.75	0	0	0	0
13.8891	26	87.2371	0	2776.57	0	0	0	0
14.4233	27	93.2708	0	2673.46	0	0	0	0
14.9575	28	94.2765	0	2666.59	0	0	0	0
15.4917	29	94.2765	0	2744.22	0	0	0	0
16.0259	30	89.2426	0	2775.01	0	0	0	0
16.5601	31	74.1676	0	2647.98	0	0	0	0
17.0943	32	98.3063	0	2611.02	0	0	0	0
17.6285	33	104.351	0	2707.54	0	0	0	0
18.1627	34	92.2649	0	2635.28	0	0	0	0
18.6969	35	77.1815	0	2671.37	0	0	0	0
19.2311	36	76.1815	0	2688.81	0	0	0	0
19.7653	37	89.2426	1.00003	2653.77	0	0.0110816	0	0
20.2995	38	89.2535	2.00012	2695.14	0	0.0219183	0	0
20.8337	39	85.2213	1.00003	2733.98	0	0.0115984	0	0
21.3679	40	87.2425	0	2677.63	0	0	0	0
21.9021	41	82.2109	0	2711.35	0	0	0	0
22.4363	42	76.1768	0	2720	0	0	0	0
22.9705	43	93.2649	1.00003	2697.19	0	0.0106087	0	0
23.5047	44	99.3064	0	2736.8	0	0	0	0
24.0389	45	70.1543	0	2612.11	0	0	0	0
24.573	46	87.2318	1.00003	2685.58	1.00003	0.0113341	88.2291	87.2291
25.1072	47	122.479	0	2478.93	0	0	0	0
25.6414	48	178.996	0	2412.88	1.00003	0	178.99	178.99
26.1756	49	309.97	1.00003	1973.98	8.00195	0.00321584	38.8618	38.7368
26.7098	50	544.065	0	1531.96	9.00247	0	60.435	60.435
27.244	51	1044.87	3.00027	1131.95	41.0539	0.00286322	25.5242	25.4511
27.7782	52	1756.05	5.00076	868.059	105.344	0.00283964	16.7171	16.6696
28.3124	53	2687.51	6.0011	659.286	322.221	0.00222798	8.35919	8.34057
28.8466	54	3774.63	8.00195	502.756	648.085	0.00211544	5.83664	5.82429
29.3808	55	5214.14	18.0099	386.691	1411.78	0.00344216	3.70608	3.69332
29.915	56	6571.6	24.0176	270.233	2618.31	0.00364145	2.51904	2.50986
30.6854	57	7660.05	25.0221	151.719	4188.57	0.00325594	1.83477	1.8288
31.5005	58	8056.39	22.0148	88.2372	5988.34	0.00272514	1.34902	1.34535
32.3156	59	7955.76	28.024	63.1214	7604.31	0.00351011	1.0499	1.04622
33.1307	60	7700.34	27.0223	37.0418	8757.59	0.00349696	0.882361	0.879276
33.9458	61	7373.55	29.0257	28.024	9491.66	0.00392103	0.779903	0.776845
34.7609	62	6568.06	26.0207	18.0099	9585.58	0.00394606	0.687916	0.685202
35.576	63	5912.56	31.0313	11.0037	9041.03	0.00522096	0.657402	0.65397
36.391	64	5297.2	15.0069	5.00076	8544.36	0.00282498	0.621721	0.619964
37.2061	65	4845.42	17.0088	7.0015	8001.06	0.00349801	0.607724	0.605598
38.0212	66	4341.48	30.0275	5.00076	7370.02	0.00686892	0.593147	0.589072
38.8363	67	4014.85	24.0176	5.00076	7088.71	0.00594662	0.56976	0.566372
39.6514	68	3773.34	25.0206	3.00027	6613.8	0.00658722	0.574308	0.570525
40.4665	69	3638.7	21.0135	4.00049	6462.11	0.00574184	0.566334	0.563082
41.2816	70	3521.7	40.0489	2.00012	6178.61	0.0112442	0.576465	0.569983
42.0967	71	3355.94	70.15	2.00012	6095.59	0.0204752	0.562061	0.550553
42.9118	72	3366.2	93.2707	2.00012	5973.08	0.026961	0.579176	0.563561
43.7268	73	3284.68	157.757	5.00076	5829.29	0.0458272	0.590541	0.563478
44.5419	74	3147.29	234.687	4.00049	5717.29	0.0693934	0.591535	0.550487
45.357	75	3113.19	238.775	1.00003	5699.53	0.0712344	0.588111	0.546218
46.1721	76	3090.78	274.3	2.00012	5596.73	0.0815136	0.601259	0.552248
46.9872	77	3055.61	316.067	2.00012	5413.44	0.0937418	0.622835	0.564449
47.8023	78	2958.76	355.858	2.00012	5418.75	0.10736	0.611695	0.546023
48.6174	79	3001.18	413.294	2.00012	5529.49	0.121042	0.617502	0.542759
49.4325	80	2988.76	373.311	3.00027	5291.36	0.111036	0.635388	0.564837
50.2476	81	2982.3	372.242	1.00003	5543.32	0.110967	0.605149	0.537998
51.0627	82	3087.99	421.555	0	5216.53	0.120117	0.672774	0.591962
51.8777	83	2955.34	391.716	1.00003	5474.72	0.117033	0.611366	0.539816
52.6928	84	3151.97	434.743	0	5297.15	0.121209	0.677103	0.595032
53.5079	85	3021.84	377.405	0	5482.6	0.111026	0.620005	0.551169
54.323	86	3061.59	416.346	0	5331.22	0.119711	0.652372	0.574276
55.1381	87	3035.5	423.556	2.00012	5380.82	0.122448	0.642848	0.564132
55.9532	88	3016.62	410.166	0	5411.93	0.119694	0.63319	0.557401
56.7683	89	3129.14	378.358	1.00003	5339.28	0.107871	0.656924	0.586061
57.5834	90	3041.31	348.81	1.00003	5408.16	0.10289	0.626853	0.562356
58.3985	91	3179.19	310.989	0	5511.12	0.0891041	0.633298	0.576868
59.2136	92	3214.63	228.643	0	5537.6	0.0664029	0.621799	0.58051
60.0286	93	3292.63	182.018	0	5655.82	0.0523847	0.614349	0.582166
60.8437	94	3301.82	101.319	0	5754.44	0.0297722	0.591392	0.573785
61.6588	95	3300.92	99.3003	2.00012	5776.62	0.0292041	0.588618	0.571428
62.4739	96	3497.82	78.1863	0	5780.5	0.0218642	0.618632	0.605106
63.289	97	3368.56	51.0795	0	5879.22	0.0149371	0.581649	0.57296
64.1041	98	3504.92	37.0418	0	5736.26	0.010458	0.61747	0.611012
64.9192	99	3312.07	24.0176	0	5748.61	0.00719932	0.58033	0.576152
65.7343	100	3378.4	18.011	1.00003	5854.38	0.00530294	0.580149	0.577073
66.5494	101	3383.33	18.0099	0	5835.77	0.00529494	0.582844	0.579757
67.3644	102	3311.95	12.0044	2.00012	5907.9	0.00361148	0.562628	0.560596
68.1795	103	3320.31	12.0044	0	5733.39	0.00360242	0.581212	0.579119
68.9946	104	3436.12	23.0162	0	5933.49	0.00665374	0.582984	0.579105
69.8097	105	3484.08	12.0044	1.00003	5896.26	0.00343367	0.592933	0.590898
70.6248	106	3569.1	16.0078	0	5867.47	0.00446508	0.611014	0.608286
71.4399	107	3516.04	14.006	1.00003	6096.25	0.00396765	0.579053	0.576755
72.255	108	3993.06	21.0135	1.00003	6131.62	0.00523495	0.654651	0.651224
73.0701	109	4296.25	14.006	4.00049	5670.94	0.00324945	0.76006	0.757591
73.8852	110	5212.91	25.0191	15.0069	4736.12	0.00477653	1.10595	1.10067
74.7003	111	6293.03	33.0333	54.0925	3338.37	0.00522178	1.89496	1.88506
75.5153	112	7484.43	30.0293	178.996	2059.66	0.00399621	3.6484	3.63382
76.3304	113	7990.98	33.0333	424.556	1156.39	0.0041168	6.93884	6.91028
77.1455	114	7193.67	27.0239	755.515	567.296	0.00374257	12.7283	12.6806
77.9606	115	5110.34	16.0078	970.714	291.795	0.00312265	17.5683	17.5135
78.7757	116	2893.5	14.006	953.617	125.485	0.00481717	23.1702	23.0586
79.5908	117	1504.69	9.00247	947.614	47.0762	0.00594734	32.1542	31.963
80.4059	118	843.654	2.00012	977.208	33.0336	0.00236518	25.5998	25.5393
81.221	119	470.784	5.00076	895.456	16.0078	0.0105105	29.7221	29.4097
82.0361	120	303.855	0	926.303	16.0098	0	18.9794	18.9794
82.8512	121	165.857	0	947.483	16.0078	0	10.361	10.361
83.6662	122	147.682	2.00012	993.273	15.0078	0.0133625	9.9736	9.84033
84.4813	123	121.464	2.00012	1085.57	13.0052	0.0162	9.49346	9.33967
85.2964	124	82.2109	1.00003	1075.88	10.0031	0.012018	8.31856	8.21858
86.1115	125	83.216	1.00003	1094.88	15.0069	0.0118746	5.61183	5.5452
86.9266	126	76.1815	2.00012	1197.72	8.00244	0.025583	9.76972	9.51978
87.7417	127	76.1768	0	1180.12	8.00195	0	9.51978	9.51978
88.5568	128	57.0994	1.00003	1136.27	11.0037	0.0172124	5.27999	5.18911
89.3719	129	57.0994	1.00003	1259.13	4.00073	0.0172124	14.5222	14.2722
90.187	130	51.0858	0	1317.59	3.00027	0	17.027	17.027
91.002	131	49.0734	0	1307.67	4.00049	0	12.2669	12.2669
91.8171	132	44.0592	0	1320.59	5.00076	0	8.81049	8.81049
92.6322	133	51.0795	0	1352.91	4.00049	0	12.7683	12.7683
93.4473	134	39.0465	0	1334.87	7.0015	0	5.57688	5.57688
94.2624	135	29.0257	1.00003	1396.49	7.00235	0.0333058	4.28795	4.14514
95.0775	136	38.0465	1.00003	1462.75	6.0011	0.0256113	6.50656	6.33992
95.8926	137	28.024	0	1518.33	7.0015	0	4.00257	4.00257
96.7077	138	30.0275	0	1405.77	4.00049	0	7.50596	7.50596
97.5228	139	30.0293	0	1540.46	3.00027	0	10.0089	10.0089
98.3379	140	41.0514	0	1482.67	3.0004	0	13.682	13.682
99.1529	141	35.0374	0	1503.02	3.00027	0	11.6781	11.6781
99.968	142	30.0275	1.00003	1522.56	0	0.0322304	0	0
100.783	143	30.0275	0	1492.96	6.0011	0	5.00367	5.00367
