Repository: ianton86/pace-sims-reference

# Deposited measurement data

**Licence: CC BY 4.0** — see `../LICENSE-DATA`. This is *not* the MIT licence
that covers the rest of the repository; see `../LICENSE` for why the two halves
differ.

What is here is what `replay/` re-decides. Everything a decision turns on is
derived from these profiles; the CSV carries only what no profile can contain.

## `profiles/` — 35 depth profiles, one per measurement

Tab-separated, one row per scan, with a `#`-prefixed header. The first two
columns are the depth axis and the scan index; the rest are per-scan intensities
of each recorded species, followed by derived ratios (a column whose name
contains `=`).

File: data/profiles/S4_neg_r3.txt
# depth_nm	scan	16O-	18O-	Si-	WO3-	f18 = 18O-/(16O-+18O-)	O_over_W = (16O-+18O-)/WO3-	16O-_over_WO3-
0	0	1001.4	1.00003	34.0373	4.00049	0.000997632	250.57	250.321
0.538328	1	1871.8	4.00049	116.42	1.00003	0.00213268	1875.74	1871.74
1.07666	2	2748.76	6.0011	541.131	0	0.00217845	0	0
1.61498	3	2526.1	4.00049	1344.41	1.00009	0.00158115	2529.87	2525.87
2.15331	4	1908.87	2.00012	1950.93	0	0.00104671	0	0
2.69164	5	1442.43	6.0011	2372.47	0	0.00414317	0	0
3.22997	6	1023.53	2.00012	2504.91	0	0.00195034	0	0
3.7683	7	750.278	2.00012	2561.19	0	0.00265875	0	0
4.30663	8	598.997	0	2653.87	0	0	0	0
4.84495	9	457.409	2.00012	2762.16	1.00003	0.00435369	459.395	457.395
5.38328	10	419.45	1.00003	2669.96	1.00003	0.00237848	420.437	419.437
5.92161	11	306.95	2.00012	2712.17	0	0.00647393	0	0
6.45994	12	293.651	4.00049	2626.48	1.00003	0.0134402	297.643	293.642
6.99827	13	228.657	0	2718.52	0	0	0	0
7.5366	14	202.28	1.00003	2658.42	0	0.00491946	0	0
8.07492	15	169.888	0	2836.95	0	0	0	0
8.61325	16	162.846	1.00003	2737.93	0	0.00610347	0	0
9.15158	17	158.767	0	2697.06	0	0	0	0
9.68991	18	149.682	0	2675.8	0	0	0	0
10.2282	19	108.371	1.00003	2737.09	0	0.00914348	0	0
10.7666	20	82.2159	1.00003	2759.16	0	0.0120173	0	0
11.3049	21	102.325	0	2654.98	0	0	0	0
11.8432	22	100.306	0	2687.36	0	0	0	0
12.3815	23	80.196	2.00012	2728.27	0	0.0243335	0	0
12.9199	24	94.2822	0	2681.44	0	0	0	0
13.4582	25	90.2536	0	2699.52	0	0	0	0
13.9965	26	78.1863	0	2603.94	0	0	0	0
14.5349	27	98.2943	0	2579.19	0	0	0	0
15.0732	28	91.2592	0	2732.37	0	0	0	0
15.6115	29	78.191	0	2647.1	0	0	0	0
16.1498	30	73.1676	0	2599.9	0	0	0	0
16.6882	31	87.2425	0	2697.88	0	0	0	0
17.2265	32	76.1815	0	2677.02	0	0	0	0
17.7648	33	72.1587	0	2712.17	0	0	0	0
18.3032	34	81.2059	0	2576.25	0	0	0	0
18.8415	35	86.2318	0	2675.46	0	0	0	0
19.3798	36	65.1333	0	2692.37	0	0	0	0
19.9181	37	84.2161	0	2687.65	0	0	0	0
20.4565	38	73.1721	0	2595.2	0	0	0	0
20.9948	39	81.2009	0	2609.42	0	0	0	0
21.5331	40	79.2056	0	2679.9	0	0	0	0
22.0715	41	94.2765	1.00003	2640.21	0	0.0104961	0	0
22.6098	42	83.221	0	2618.15	0	0	0	0
23.1481	43	72.1587	0	2642.54	0	0	0	0
23.6864	44	98.2943	0	2618.52	0	0	0	0
24.2248	45	98.3003	0	2681.7	0	0	0	0
24.7631	46	97.3002	0	2453	0	0	0	0
25.3014	47	130.518	1.00003	2540.79	0	0.00760372	0	0
25.8398	48	209.383	0	2211.12	3.00027	0	69.788	69.788
26.3781	49	358.925	2.00012	1750.39	2.00012	0.00554166	180.451	179.451
26.9164	50	673.956	2.00012	1336.79	23.0162	0.00295895	29.3687	29.2818
27.4547	51	1338.96	3.00027	1027.01	78.1863	0.00223574	17.1636	17.1252
27.9931	52	2023.61	11.0037	748.09	166.868	0.00540826	12.1929	12.127
28.5314	53	3018.42	11.0037	550.407	368.399	0.00363227	8.22323	8.19336
29.0697	54	4202.22	10.0031	390.716	883.635	0.00237477	4.76692	4.7556
29.6081	55	5545.67	24.0176	315.067	1726.07	0.0043122	3.2268	3.21289
30.2217	56	7066.66	30.0275	226.573	3154.48	0.0042312	2.24971	2.2402
31.0368	57	7912.96	30.0275	136.593	4676.52	0.00378038	1.69848	1.69206
31.852	58	7962.84	35.0374	87.2425	6590.79	0.00438084	1.21349	1.20818
32.6671	59	8025.72	27.0239	50.0764	7850.88	0.00335586	1.02571	1.02227
33.4823	60	7717.38	20.0134	20.0122	8934.31	0.00258659	0.866031	0.863791
34.2975	61	7173.13	21.0135	18.0099	9193.38	0.00292091	0.782535	0.780249
35.1126	62	6358.86	29.0257	16.0078	8871.55	0.00454387	0.720041	0.716769
35.9278	63	5478.11	22.0148	6.0011	8913.1	0.00400259	0.617083	0.614614
36.743	64	4982.42	26.0207	3.00027	8183.63	0.00519536	0.612007	0.608827
37.5581	65	4404.49	29.0257	2.00012	7541.09	0.00654689	0.587913	0.584064
38.3733	66	4005.46	12.0051	2.00012	7204.36	0.00298823	0.557644	0.555977
39.1884	67	3743.1	17.0088	3.00027	6550.15	0.00452349	0.57405	0.571453
40.0036	68	3553.17	24.0176	0	6427.94	0.0067141	0.556506	0.552769
40.8188	69	3510.89	30.0293	1.00003	6272.41	0.00848066	0.564523	0.559735
41.6339	70	3391.72	57.0994	3.00027	5928.39	0.0165562	0.581746	0.572115
42.4491	71	3063.83	69.1499	1.00003	5916.22	0.0220716	0.529557	0.517869
43.2643	72	3210.51	126.495	1.00003	5737	0.0379066	0.581664	0.559615
44.0794	73	2973.54	161.846	0	5622.09	0.0516192	0.55769	0.528902
44.8946	74	3030.86	233.716	1.00003	5515.28	0.0715914	0.591916	0.54954
45.7098	75	2973.27	227.587	1.00003	5382.9	0.0711021	0.594633	0.552353
46.5249	76	3013.62	309.027	1.00003	5295.95	0.0930063	0.627393	0.569042
47.3401	77	2929.38	334.431	0	5311.84	0.102466	0.614442	0.551482
48.1552	78	2918.13	382.499	0	5360.27	0.115887	0.615758	0.5444
48.9704	79	2836.45	360.013	0	5156.25	0.112629	0.619921	0.5501
49.7856	80	2928.2	385.547	0	5170.35	0.116348	0.640914	0.566345
50.6007	81	2865.85	398.839	0	5229.02	0.122167	0.624341	0.548067
51.4159	82	2989.16	371.264	0	5282.49	0.110481	0.636144	0.565862
52.2311	83	3016.62	395.766	0	5398.77	0.115979	0.632067	0.55876
53.0462	84	2981.34	407.089	0	5051.26	0.120141	0.670809	0.590217
53.8614	85	2869.24	352.858	1.00003	5148.53	0.109512	0.62583	0.557294
54.6765	86	2979.94	434.77	0	5060.82	0.127323	0.674735	0.588826
55.4917	87	2909.21	357.996	0	5101.64	0.109572	0.640423	0.57025
56.3069	88	2913.41	371.196	1.00003	5210.38	0.113011	0.630396	0.559154
57.122	89	2919.03	352.814	0	5141.4	0.107834	0.636371	0.567749
57.9372	90	3033.65	319.185	0	5307.16	0.0951986	0.631757	0.571615
58.7524	91	3052.75	294.688	1.00003	5378.58	0.0880338	0.622365	0.567575
59.5675	92	3041.32	201.255	0	5411.9	0.0620666	0.599156	0.561968
60.3827	93	3030.08	157.757	0	5408.7	0.0494872	0.589391	0.560223
61.1978	94	3152.8	115.42	0	5531.49	0.0353157	0.590839	0.569974
62.013	95	3235.67	79.1911	0	5566.77	0.0238897	0.595472	0.581247
62.8282	96	3227.91	52.0827	0	5439.07	0.0158789	0.603043	0.593467
63.6433	97	3289.35	40.0489	0	5612.76	0.0120289	0.593183	0.586048
64.4585	98	3252.89	22.0148	0	5560.47	0.00672228	0.588961	0.585002
65.2737	99	3257.09	12.0044	1.00003	5625.7	0.00367208	0.5811	0.578967
66.0888	100	3264.66	10.0031	0	5727.25	0.00305468	0.57177	0.570023
66.904	101	3256.11	23.0162	1.00003	5571.56	0.00701899	0.588548	0.584417
67.7191	102	3123.08	11.0037	1.00003	5459.34	0.00351097	0.574078	0.572062
68.5343	103	3192.71	12.0044	0	5649.36	0.00374585	0.567271	0.565146
69.3495	104	3340.7	23.0176	0	5623.4	0.0068429	0.598164	0.594071
70.1646	105	3323	12.0051	1.00003	5659.84	0.00359973	0.589241	0.58712
70.9798	106	3351.67	13.0052	0	5654.57	0.00386521	0.595035	0.592735
71.795	107	3468.98	14.0068	0	5658.91	0.0040215	0.615487	0.613012
72.6101	108	3810.88	20.0134	0	5909.75	0.00522423	0.648232	0.644845
73.4253	109	4255.6	18.011	3.00027	5532.81	0.00421446	0.772413	0.769158
74.2405	110	5363.96	25.0191	22.0148	4008.63	0.00464264	1.34434	1.3381
75.0556	111	6359.78	24.0176	47.0675	2675.09	0.00376227	2.38638	2.3774
75.8708	112	7397.45	20.0122	198.218	1645.58	0.00269799	4.5075	4.49534
76.6859	113	7605.56	23.0162	503.85	883.313	0.0030171	8.63632	8.61027
77.5011	114	6614.62	34.0353	858.513	403.056	0.00511913	16.4956	16.4112
78.3163	115	4163.55	17.0088	988.647	180.051	0.00406855	23.2187	23.1243
79.1314	116	2173.91	6.0011	911.543	65.1492	0.0027529	33.4604	33.3682
79.9466	117	1139.1	2.00012	916.488	28.0257	0.0017528	40.7162	40.6449
80.7618	118	629.231	1.00003	919.836	9.00247	0.00158677	70.0064	69.8954
81.5769	119	346.641	1.00003	915.603	7.0015	0.00287662	49.6524	49.5096
82.3921	120	214.449	1.00003	902.684	4.00049	0.0046416	53.8558	53.6058
83.2072	121	195.17	0	940.252	4.00049	0	48.7865	48.7865
84.0224	122	97.2942	0	988.588	3.00027	0	32.4284	32.4284
84.8376	123	102.331	1.00003	981.458	7.0015	0.0096779	14.7585	14.6156
85.6527	124	77.1862	2.00012	1031.27	3.00027	0.0252584	26.393	25.7264
86.4679	125	89.2426	0	1068.68	0	0	0	0
87.2831	126	68.1415	0	1044.33	1.00003	0	68.1394	68.1394
88.0982	127	62.1176	0	1057.33	1.00003	0	62.1157	62.1157
88.9134	128	56.0994	0	1134.17	2.00012	0	28.048	28.048
89.7285	129	41.0539	1.00003	1176.2	1.00003	0.0237797	42.0526	41.0526
90.5437	130	39.0465	0	1213.42	0	0	0	0
91.3589	131	43.0592	1.00003	1233.29	0	0.0226974	0	0
92.174	132	44.0592	0	1259.05	1.00003	0	44.0578	44.0578
92.9892	133	36.0396	0	1270.78	0	0	0	0
93.8044	134	33.0353	0	1306.92	0	0	0	0
94.6195	135	32.0313	0	1359.21	0	0	0	0
95.4347	136	37.0418	0	1378.53	1.00003	0	37.0407	37.0407
96.2498	137	28.024	0	1320.91	1.00003	0	28.0231	28.0231
97.065	138	35.0374	1.00003	1364.64	2.00012	0.0277497	18.0176	17.5176
97.8802	139	27.0223	0	1436.79	2.00012	0	13.5103	13.5103
98.6953	140	20.0122	1.00003	1379.61	0	0.0475927	0	0
99.5105	141	16.0088	1.00003	1494.34	1.00003	0.0587948	17.0083	16.0083
100.326	142	19.011	0	1519.58	1.00003	0	19.0104	19.0104
101.141	143	26.0207	0	1429.78	0	0	0	0

File: data/profiles/S4_pos_r1.txt
# depth_nm	scan	16OCs2+	18OCs2+	SiCs+	WCs+	f18 = 18OCs2+/(16OCs2++18OCs2+)	O_over_W = (16OCs2++18OCs2+)/WCs+	16OCs2+_over_WCs+
0	0	17.0197	14.0098	168.906	20.0104	0.4515	1.55067	0.850543
0.538649	1	785.336	2.00012	1444.71	0	0.00254037	0	0
1.0773	2	1484.15	4.00024	1669.89	1.00002	0.00268806	1488.13	1484.13
1.61595	3	1314	3.00014	1392.2	0	0.00227801	0	0
2.1546	4	954.776	2.00006	1302.67	1.00005	0.00209042	956.732	954.732
2.69324	5	745.415	5.00038	1259.91	0	0.00666349	0	0
3.23189	6	604.561	3.00023	1291.15	2.00012	0.00493815	303.762	302.262
3.77054	7	460.217	0	1286.98	1.00005	0	460.196	460.196
4.30919	8	351.883	0	1272.39	2.00012	0	175.931	175.931
4.84784	9	317.543	0	1302.59	1.00005	0	317.529	317.529
5.38649	10	263.053	0	1284.86	1.00002	0	263.049	263.049
5.92514	11	268.094	2.00006	1290.1	1.00002	0.00740506	270.09	268.09
6.46379	12	262.045	0	1340.03	1.00005	0	262.033	262.033
7.00244	13	200.613	1.00002	1270.43	0	0.00496008	0	0
7.54108	14	176.474	0	1342.11	0	0	0	0
8.07973	15	208.663	0	1288.14	0	0	0	0
8.61838	16	174.464	0	1309.87	0	0	0	0
9.15703	17	141.304	0	1352.58	0	0	0	0
9.69568	18	152.354	0	1326.53	0	0	0	0
10.2343	19	148.34	0	1279.74	0	0	0	0
10.773	20	166.427	0	1303.67	0	0	0	0
11.3116	21	155.368	0	1341.16	0	0	0	0
11.8503	22	155.368	1.00002	1302.59	0	0.00639528	0	0
12.3889	23	146.326	1.00002	1300.51	0	0.00678776	0	0
12.9276	24	143.317	0	1362.08	0	0	0	0
13.4662	25	138.291	0	1327.61	0	0	0	0
14.0049	26	128.251	0	1354.62	0	0	0	0
14.5435	27	150.344	0	1333.86	0	0	0	0
15.0822	28	132.267	0	1362.96	0	0	0	0
15.6208	29	123.235	1.00002	1268.23	0	0.00804937	0	0
16.1595	30	131.263	1.00002	1372.38	1.00002	0.00756083	132.261	131.261
16.6981	31	142.309	0	1319.24	0	0	0	0
17.2368	32	155.368	0	1328.57	0	0	0	0
17.7754	33	120.22	1.00002	1307.79	0	0.00824957	0	0
18.3141	34	155.368	1.00002	1351.49	0	0.00639528	0	0
18.8527	35	166.422	0	1371.43	0	0	0	0
19.3914	36	158.382	1.00002	1322.41	0	0.00627432	0	0
19.93	37	140.3	0	1281.82	0	0	0	0
20.4687	38	136.283	0	1275.62	0	0	0	0
21.0073	39	155.368	1.00002	1282.9	0	0.00639528	0	0
21.546	40	132.267	1.00002	1304.67	0	0.00750387	0	0
22.0846	41	161.402	0	1262.15	0	0	0	0
22.6233	42	137.287	0	1318.16	0	0	0	0
23.1619	43	131.263	1.00002	1332.74	0	0.00756083	0	0
23.7005	44	135.279	0	1402.73	0	0	0	0
24.2392	45	176.474	1.00002	1447.6	0	0.0056347	0	0
24.7778	46	200.613	0	1584.01	1.00002	0	200.61	200.61
25.3165	47	363.003	1.00002	1982.03	1.00002	0.00274727	363.998	362.998
25.8551	48	640.214	7.00075	2433.37	5.00038	0.0108167	129.433	128.033
26.3938	49	1182.21	2.00012	3008.87	15.0034	0.00168899	78.9295	78.7962
26.9324	50	2278.62	3.00014	3349.69	25.0095	0.00131491	91.2301	91.1101
27.4711	51	3748.82	14.003	3357.54	53.0429	0.00372141	70.9392	70.6752
28.0097	52	5980.11	27.0111	2950.82	58.0514	0.00449651	103.479	103.014
28.5484	53	8513.74	24.0088	2178.19	88.1184	0.00281208	96.8895	96.6171
29.087	54	11154	46.0333	1505.46	83.1053	0.00411011	134.769	134.215
29.6257	55	13207.8	48.0365	921.42	121.224	0.00362379	109.35	108.954
30.2568	56	14164.5	53.0508	534.744	133.275	0.00373137	106.678	106.28
31.0985	57	14221	52.0451	345.978	135.279	0.0036464	105.508	105.123
31.9402	58	13161.4	46.0365	252.098	149.34	0.00348564	88.4391	88.1309
32.782	59	12067.8	56.0519	150.372	159.387	0.00462326	76.0657	75.7141
33.6237	60	10497.1	52.0429	77.1118	151.349	0.00493339	69.7006	69.3567
34.4654	61	9205.21	47.0337	64.0645	192.571	0.0050835	48.046	47.8017
35.3071	62	7868.75	41.0269	32.0156	197.595	0.00518686	40.0303	39.8227
36.1489	63	7221.04	31.0147	15.0044	234.84	0.00427667	30.8809	30.7488
36.9906	64	6662.17	44.0296	17.0044	231.832	0.0065655	28.927	28.737
37.8323	65	6161.51	43.0282	12.0022	211.682	0.00693496	29.3106	29.1073
38.674	66	5832.76	49.0367	3.00023	238.869	0.00833702	24.6236	24.4183
39.5157	67	5736.66	87.1157	4.00034	244.92	0.0149586	23.7782	23.4225
40.3575	68	5731.7	144.322	3.00023	244.913	0.0245611	23.9923	23.403
41.1992	69	5593.94	218.728	1.00002	235.847	0.0376296	24.646	23.7186
42.0409	70	5595.69	301.382	2.00006	223.762	0.051107	26.3542	25.0073
42.8826	71	5448.75	430.833	3.00014	225.776	0.0732762	26.0416	24.1334
43.7244	72	5220.37	488.685	5.00038	231.825	0.0855982	24.6266	22.5186
44.5661	73	5127.83	550.617	2.00006	264.061	0.0969662	21.5043	19.4191
45.4078	74	5083.57	643.273	0	235.861	0.112326	24.2806	21.5532
46.2495	75	5201.3	671.882	1.00002	241.891	0.114398	24.2803	21.5027
47.0912	76	5034.88	699.455	2.00006	229.811	0.121977	24.9524	21.9088
47.933	77	5191.23	715.761	1.00002	217.722	0.121172	27.1309	23.8434
48.7747	78	5144.21	728.095	0	240.883	0.123988	24.3782	21.3556
49.6164	79	5045.54	660.615	1.00002	224.769	0.115772	25.3867	22.4477
50.4581	80	5095.43	707.629	1.00002	235.847	0.121941	24.6052	21.6049
51.2999	81	5110.45	716.849	0	229.818	0.123016	25.3562	22.237
52.1416	82	5090.25	719.894	0	260.029	0.123903	22.3442	19.5757
52.9833	83	5044.03	709.673	1.00005	269.102	0.123342	21.3811	18.744
53.825	84	5132.51	703.585	1.00002	252.982	0.120558	23.0692	20.2881
54.6667	85	5077.4	670.841	0	237.861	0.116704	24.1664	21.3461
55.5085	86	5189.29	634.096	2.00006	226.797	0.108888	25.6767	22.8808
56.3502	87	5197.61	571.963	0	222.755	0.0991344	25.9009	23.3332
57.1919	88	5283.61	421.702	4.00024	232.832	0.0739139	24.5039	22.6928
58.0336	89	5444.56	305.438	0	255.997	0.0531196	22.4612	21.268
58.8754	90	5433.17	225.776	2.00006	236.854	0.0398972	23.8921	22.9389
59.7171	91	5590.74	163.407	1.00002	209.676	0.0283981	27.4431	26.6637
60.5588	92	5740.81	91.1266	0	259.029	0.0156254	22.5146	22.1628
61.4005	93	5615.19	64.0626	2.00006	228.797	0.0112801	24.8222	24.5422
62.2422	94	5493.77	59.0532	0	257.021	0.0106348	21.6046	21.3748
63.084	95	5759.7	39.0244	1.00002	258.013	0.00672983	22.4745	22.3233
63.9257	96	5681.34	31.0147	0	253.982	0.0054294	22.4912	22.3691
64.7674	97	5607.63	35.0187	0	251.982	0.00620608	22.3931	22.2541
65.6091	98	5694.92	29.0128	0	245.936	0.00506869	23.2741	23.1561
66.4509	99	5681.66	28.012	0	275.169	0.00490605	20.7497	20.6479
67.2926	100	5706.02	19.0055	0	257.021	0.00331973	22.2745	22.2006
68.1343	101	5778.91	24.0088	1.00002	255.997	0.00413736	22.6679	22.5741
68.976	102	5897.73	31.0147	2.00006	262.045	0.00523124	22.6249	22.5065
69.8177	103	6169.59	25.0098	2.00012	255.013	0.00403736	24.2913	24.1932
70.6595	104	6601.24	30.0137	27.0111	289.273	0.0045261	22.9239	22.8201
71.5012	105	6260.6	30.0137	85.1104	348.872	0.00477119	18.0313	17.9453
72.3429	106	5694.59	27.0111	251.982	387.291	0.0047209	14.7734	14.7036
73.1846	107	5075.89	26.0103	604.58	394.388	0.00509817	12.9362	12.8703
74.0264	108	4845.83	20.0061	1134.48	336.724	0.00411155	14.4505	14.3911
74.8681	109	4520.32	20.0061	2081.02	247.936	0.00440632	18.3125	18.2318
75.7098	110	3376.21	14.003	3540.25	173.458	0.00413042	19.5448	19.4641
76.5515	111	2188.69	11.0018	5123.66	116.209	0.00500154	18.9287	18.834
77.3932	112	1294.27	6.00055	6270.98	127.247	0.00461486	10.2185	10.1713
78.235	113	849.954	4.00024	7124.44	94.1351	0.00468438	9.07159	9.02909
79.0767	114	608.617	3.00014	7248.01	77.0906	0.00490525	7.93375	7.89483
79.9184	115	407.524	3.00014	7176.46	84.1079	0.00730807	4.88092	4.84525
80.7601	116	333.693	1.00002	7162.98	51.0397	0.00298786	6.55751	6.53791
81.6019	117	286.247	1.00002	7035.47	57.0496	0.00348138	5.03503	5.0175
82.4436	118	268.094	1.00002	6752.11	45.0309	0.00371623	5.97575	5.95355
83.2853	119	201.619	2.00006	6622.4	24.0088	0.00982256	8.48102	8.39771
84.127	120	210.676	0	6254.81	23.0081	0	9.1566	9.1566
84.9687	121	191.565	0	6134.96	19.0055	0	10.0794	10.0794
85.8105	122	124.235	2.00006	5751.71	23.0081	0.0158439	5.48656	5.39964
86.6522	123	146.331	0	5686.83	21.0067	0	6.9659	6.9659
87.4939	124	119.217	0	5507.69	24.0088	0	4.96554	4.96554
88.3356	125	123.231	1.00002	5334.88	21.0067	0.00804961	5.91389	5.86628
89.1774	126	118.213	0	5191.54	23.0081	0	5.13789	5.13789
90.0191	127	101.159	1.00002	4974.12	8.00098	0.00978884	12.7683	12.6433
90.8608	128	89.1211	1.00002	4906.47	14.003	0.0110963	6.43585	6.36443
91.7025	129	78.093	0	4587.86	16.0039	0	4.87962	4.87962
92.5443	130	60.055	0	4559.32	15.0034	0	4.00275	4.00275
93.386	131	75.086	2.00006	4439.5	11.0018	0.0259458	7.00664	6.82485
94.2277	132	73.0837	1.00002	4201.72	8.00098	0.0134985	9.25933	9.13434
95.0694	133	58.0514	0	4120.16	4.00024	0	14.512	14.512
95.9111	134	51.0397	0	4119.09	15.0034	0	3.40187	3.40187
96.7529	135	47.0337	0	3990.05	10.0015	0	4.70266	4.70266
97.5946	136	63.0606	0	3793.95	7.00075	0	9.0077	9.0077
98.4363	137	59.0532	1.00002	3878.27	8.00098	0.0166522	7.50573	7.38075

File: data/profiles/S4_pos_r2.txt
# depth_nm	scan	16OCs2+	18OCs2+	SiCs+	WCs+	f18 = 18OCs2+/(16OCs2++18OCs2+)	O_over_W = (16OCs2++18OCs2+)/WCs+	16OCs2+_over_WCs+
0	0	17.0104	13.0083	187.932	21.0115	0.43334	1.42868	0.809575
0.54117	1	889.977	4.00024	1374.58	0	0.00447466	0	0
1.08234	2	1469.51	1.00002	1670.09	0	0.000680048	0	0
1.62351	3	1334.82	6.00055	1567.02	1.00002	0.00447528	1340.8	1334.8
2.16468	4	1042.41	4.00024	1361	0	0.00382284	0	0
2.70585	5	714.739	0	1252.8	0	0	0	0
3.24702	6	564.858	3.00014	1332.82	1.00005	0.00528325	567.832	564.832
3.78819	7	484.595	1.00002	1290.15	0	0.00205936	0	0
4.32936	8	378.174	2.00006	1246.45	0	0.00526091	0	0
4.87053	9	339.787	2.00006	1318.24	0	0.00585178	0	0
5.4117	10	272.127	0	1359.87	0	0	0	0
5.95287	11	272.127	0	1415.21	0	0	0	0
6.49404	12	236.854	1.00002	1353.7	0	0.00420432	0	0
7.03521	13	201.619	1.00002	1281.82	0	0.00493545	0	0
7.57638	14	195.583	0	1366.17	0	0	0	0
8.11755	15	179.491	0	1374.47	0	0	0	0
8.65872	16	175.474	1.00002	1353.66	0	0.00566663	0	0
9.19989	17	163.407	2.00006	1306.83	0	0.0120918	0	0
9.74106	18	167.427	2.00006	1365.04	0	0.0118048	0	0
10.2822	19	151.349	0	1296.35	0	0	0	0
10.8234	20	153.358	0	1357.91	0	0	0	0
11.3646	21	154.363	0	1294.23	0	0	0	0
11.9057	22	148.335	0	1351.53	0	0	0	0
12.4469	23	156.373	0	1345.32	0	0	0	0
12.9881	24	146.331	1.00002	1395.38	0	0.00678755	0	0
13.5293	25	123.231	2.00006	1322.37	0	0.0159709	0	0
14.0704	26	141.304	0	1361	0	0	0	0
14.6116	27	136.283	0	1381.9	0	0	0	0
15.1528	28	135.279	0	1367.17	0	0	0	0
15.6939	29	167.427	1.00002	1389.07	0	0.00593738	0	0
16.2351	30	128.251	0	1459.14	0	0	0	0
16.7763	31	158.387	0	1395.29	0	0	0	0
17.3174	32	115.202	1.00002	1317.16	0	0.00860581	0	0
17.8586	33	148.34	1.00002	1366.13	0	0.00669624	0	0
18.3998	34	163.407	1.00002	1346.32	0	0.00608257	0	0
18.941	35	146.326	1.00005	1278.7	0	0.00678797	0	0
19.4821	36	151.349	1.00002	1375.6	0	0.00656398	0	0
20.0233	37	158.382	1.00002	1336.95	0	0.00627432	0	0
20.5645	38	163.407	1.00002	1320.37	0	0.00608257	0	0
21.1056	39	133.275	3.00014	1351.53	0	0.0220153	0	0
21.6468	40	138.291	0	1365.13	0	0	0	0
22.188	41	126.243	1.00002	1297.47	0	0.00785911	0	0
22.7292	42	151.349	0	1347.41	0	0	0	0
23.2703	43	154.363	0	1396.33	0	0	0	0
23.8115	44	139.296	1.00002	1380.68	0	0.00712791	0	0
24.3527	45	156.373	0	1509.32	0	0	0	0
24.8938	46	240.891	0	1662.52	1.00002	0	240.887	240.887
25.435	47	360.992	1.00002	2119.33	4.00024	0.00276253	90.4925	90.2425
25.9762	48	781.264	1.00002	2616.17	6.00055	0.00127836	130.365	130.199
26.5173	49	1484.34	5.00038	3168.85	13.003	0.00335745	114.538	114.154
27.0585	50	2713.85	14.003	3279.53	38.0221	0.00513333	71.7441	71.3758
27.5997	51	4345	22.0074	3283.48	63.0606	0.00503947	69.2509	68.9019
28.1409	52	6698.27	32.0156	2805.62	69.0727	0.00475695	97.4377	96.9742
28.682	53	9373.44	24.0095	2081.09	99.1499	0.0025549	94.7803	94.5381
29.2232	54	11934.7	42.0282	1392.68	102.159	0.00350915	117.236	116.825
29.7644	55	13851.9	44.0296	827.032	137.287	0.00316852	101.218	100.897
30.4771	56	14768.4	47.0337	470.548	124.242	0.00317465	119.246	118.867
31.3222	57	14450.4	51.0413	291.514	145.322	0.00351974	99.7886	99.4374
32.1672	58	12993.2	59.0532	211.838	146.331	0.00452436	89.1972	88.7936
33.0123	59	11599.2	49.0367	141.347	162.402	0.0042098	71.7247	71.4227
33.8573	60	9985.4	42.0269	84.113	173.458	0.0041912	57.8089	57.5666
34.7024	61	8812.03	53.0445	39.0268	190.553	0.00598354	46.5229	46.2445
35.5474	62	7694.87	34.0177	29.0137	216.722	0.00440136	35.6627	35.5058
36.3925	63	6794.38	41.0257	18.006	198.601	0.00600194	34.4179	34.2113
37.2376	64	6446.41	38.0232	11.0018	231.825	0.00586377	27.9712	27.8072
38.0826	65	6133.4	62.0606	7.00075	223.762	0.0100171	27.6877	27.4103
38.9277	66	5865.62	68.0707	5.00038	235.847	0.0114719	25.1591	24.8705
39.7727	67	5774.21	104.165	4.00037	208.669	0.0177201	28.1708	27.6716
40.6178	68	5535.57	145.322	2.00006	240.898	0.0255808	23.5821	22.9789
41.4628	69	5492.14	256.005	3.00014	232.847	0.044537	24.6864	23.5869
42.3079	70	5298.63	369.092	1.00002	230.825	0.0651217	24.5542	22.9552
43.153	71	5164.82	413.612	0	224.769	0.0741449	24.8185	22.9783
43.998	72	5001.87	550.6	2.00006	218.728	0.099163	25.3852	22.868
44.8431	73	5154.28	573.051	3.00023	232.839	0.100056	24.5978	22.1366
45.6881	74	5094.95	637.214	1.00005	233.832	0.111165	24.514	21.7889
46.5332	75	4977.24	666.82	3.00014	225.776	0.118145	24.9985	22.045
47.3782	76	4996.54	704.585	2.00006	230.818	0.123587	24.6996	21.6471
48.2233	77	5041.04	690.261	0	232.832	0.120437	24.6156	21.6509
49.0683	78	4924.68	706.585	3.00014	203.631	0.125475	27.6542	24.1843
49.9134	79	5055.71	695.347	2.00006	239.883	0.120908	23.9744	21.0757
50.7585	80	4970.43	682.112	1.00002	261.037	0.120674	21.6542	19.0411
51.6035	81	4955.4	717.849	0	252.997	0.126532	22.4242	19.5868
52.4486	82	5070.07	700.476	2.00006	255.005	0.121388	22.6291	19.8822
53.2936	83	5011.04	718.916	2.00006	238.869	0.125466	23.9879	20.9782
54.1387	84	5193.81	701.498	1.00002	240.883	0.118993	24.4737	21.5615
54.9837	85	5063.22	654.513	2.00012	223.762	0.114471	25.5527	22.6277
55.8288	86	4981.73	644.352	3.00014	262.053	0.114529	21.4693	19.0104
56.6739	87	5027.71	513.01	1.00005	268.094	0.0925892	20.6671	18.7535
57.5189	88	5418.88	375.139	1.00002	259.037	0.064746	22.3675	20.9193
58.364	89	5391.1	271.143	0	220.742	0.0478862	25.651	24.4226
59.209	90	5343.96	211.682	1.00005	259.021	0.0381022	21.4486	20.6314
60.0541	91	5578.78	157.382	1.00002	246.928	0.0274369	23.2301	22.5927
60.8991	92	5592.76	102.159	4.00037	248.943	0.0179387	22.8764	22.466
61.7442	93	5530.74	64.0626	0	260.036	0.0114504	21.5155	21.2691
62.5893	94	5736.04	45.0309	2.00006	217.728	0.00778937	26.5518	26.3449
63.4343	95	5538.26	43.0282	1.00002	233.847	0.00770937	23.8673	23.6833
64.2794	96	5581.91	27.0113	1.00002	220.742	0.00481577	25.4094	25.287
65.1244	97	5592.24	32.0156	3.00014	252.982	0.00569242	22.2319	22.1053
65.9695	98	5595.62	24.0088	0	233.847	0.00427231	24.0313	23.9286
66.8145	99	5451.84	25.0101	1.00002	246.928	0.00456651	22.18	22.0787
67.6596	100	5571.03	24.0088	0	271.119	0.00429109	20.6369	20.5483
68.5046	101	5668.55	21.0067	1.00005	239.876	0.00369216	23.7187	23.6312
69.3497	102	5869.41	26.0103	1.00002	274.144	0.00441196	21.5049	21.41
70.1948	103	6158.33	20.0061	9.00124	264.061	0.0032381	23.3974	23.3216
71.0398	104	6385.91	24.0088	27.0111	329.663	0.00374557	19.4439	19.371
71.8849	105	5980.91	28.012	111.188	395.376	0.00466173	15.198	15.1272
72.7299	106	5511.61	26.0103	361.036	404.486	0.00469702	13.6905	13.6262
73.575	107	4894.01	18.0049	708.651	372.105	0.00366549	13.2006	13.1522
74.42	108	4674.82	22.0074	1488.8	286.247	0.00468558	16.4083	16.3314
75.2651	109	4122.62	20.0061	2579.49	228.797	0.00482932	18.1061	18.0187
76.1102	110	2894.31	15.0034	4080.04	155.368	0.00515703	18.7253	18.6288
76.9552	111	1743.74	8.00098	5688.64	131.263	0.00456744	13.3453	13.2844
77.8003	112	1077.52	2.00006	6559.12	100.159	0.00185273	10.7781	10.7581
78.6453	113	687.155	2.00006	7144.83	70.0749	0.00290219	9.83455	9.80601
79.4904	114	474.432	4.00024	7309.97	92.1294	0.00836114	5.19305	5.14963
80.3354	115	384.244	2.00006	6978.54	65.0646	0.00517823	5.93632	5.90558
81.1805	116	287.255	2.00006	7041.21	47.0337	0.00691451	6.14996	6.10743
82.0256	117	254.997	1.00002	6888.3	43.0282	0.00390636	5.9495	5.92626
82.8706	118	231.818	1.00002	6592.58	45.0309	0.00429526	5.17018	5.14797
83.7157	119	201.619	0	6472.11	29.0128	0	6.9493	6.9493
84.5607	120	167.432	0	5980.72	42.0269	0	3.98392	3.98392
85.4058	121	171.448	0	6037.99	23.0081	0	7.45163	7.45163
86.2508	122	155.368	1.00002	5727.36	21.0074	0.00639528	7.44347	7.39587
87.0959	123	136.283	0	5604.25	21.0067	0	6.48759	6.48759
87.9409	124	118.213	2.00006	5373.05	23.0081	0.0166376	5.22482	5.13789
88.786	125	107.175	1.00002	5094.09	18.0049	0.00924441	6.00808	5.95254
89.6311	126	91.1294	1.00002	4998.07	13.0026	0.0108545	7.08547	7.00856
90.4761	127	83.1104	1.00002	4810.4	15.0039	0.0118893	5.6059	5.53925
91.3212	128	84.1079	0	4724.39	10.0015	0	8.4095	8.4095
92.1662	129	101.156	0	4471.28	8.00098	0	12.643	12.643
93.0113	130	86.1131	0	4287.37	10.0015	0	8.60999	8.60999
93.8563	131	74.0837	0	4239.22	10.0015	0	7.40724	7.40724
94.7014	132	65.0665	1.00002	4129.43	7.00075	0.0151365	9.43707	9.29423
95.5465	133	62.0587	0	3957.17	15.0034	0	4.1363	4.1363
96.3915	134	50.0382	1.00002	4046.44	5.00038	0.0195935	10.2069	10.0069
97.2366	135	57.0496	1.00002	3914.57	1.00002	0.0172269	58.0488	57.0488
98.0816	136	66.0666	0	3803.93	8.00098	0	8.25731	8.25731
98.9267	137	78.093	1.00002	3666.42	4.00024	0.0126435	19.772	19.5221

File: data/profiles/S4_pos_r3.txt
# depth_nm	scan	16OCs2+	18OCs2+	SiCs+	WCs+	f18 = 18OCs2+/(16OCs2++18OCs2+)	O_over_W = (16OCs2++18OCs2+)/WCs+	16OCs2+_over_WCs+
0	0	18.0179	13.0117	107.439	18.0144	0.419332	1.72249	1.0002
0.525576	1	909.591	2.00006	1280.06	6.00055	0.00219403	151.918	151.585
1.05115	2	1523.99	5.00053	1651.95	3.00032	0.00327049	509.608	507.941
1.57673	3	1296.33	1.00002	1395.46	4.00073	0.000770828	324.272	324.022
2.1023	4	1036.24	7.00075	1269.27	8.00147	0.00671055	130.382	129.507
2.62788	5	730.073	3.00014	1237.06	6.00092	0.00409255	122.16	121.66
3.15345	6	608.636	3.00014	1215.26	10.0021	0.0049051	61.1505	60.8506
3.67903	7	520.106	2.00006	1311.04	14.004	0.00383076	37.2826	37.1397
4.20461	8	428.793	2.00009	1272.47	11.0029	0.00464281	39.1528	38.971
4.73018	9	333.693	0	1276.59	15.0057	0	22.2377	22.2377
5.25576	10	329.673	1.00002	1246.41	10.0034	0.00302418	33.0562	32.9562
5.78133	11	323.593	0	1337.95	6.0011	0	53.9222	53.9222
6.30691	12	285.247	1.00002	1271.35	8.00171	0.00349354	35.7732	35.6482
6.83248	13	278.177	0	1245.41	6.00128	0	46.353	46.353
7.35806	14	223.762	0	1203.92	6.00165	0	37.2835	37.2835
7.88364	15	229.804	0	1316.16	3.00032	0	76.5931	76.5931
8.40921	16	202.629	0	1237.21	6.00128	0	33.7643	33.7643
8.93479	17	201.625	1.00002	1275.55	5.00099	0.0049353	40.517	40.317
9.46036	18	190.553	0	1288.02	3.00023	0	63.5128	63.5128
9.98594	19	190.553	1.00002	1317.2	3.00023	0.00522057	63.8461	63.5128
10.5115	20	169.437	0	1281.86	0	0	0	0
11.0371	21	167.427	0	1286.98	1.00002	0	167.424	167.424
11.5627	22	167.432	1.00002	1268.3	1.00005	0.0059372	168.424	167.424
12.0882	23	148.335	0	1336.91	2.00012	0	74.1631	74.1631
12.6138	24	181.502	0	1280.82	1.00005	0	181.493	181.493
13.1394	25	140.3	0	1333.86	2.00006	0	70.1478	70.1478
13.665	26	162.411	1.00002	1323.45	3.00014	0.00611962	54.468	54.1347
14.1905	27	150.344	0	1231.91	0	0	0	0
14.7161	28	128.255	0	1368.34	0	0	0	0
15.2417	29	135.279	0	1229.83	2.00012	0	67.6353	67.6353
15.7673	30	139.3	2.00006	1350.46	0	0.0141547	0	0
16.2928	31	138.296	0	1325.53	0	0	0	0
16.8184	32	133.271	0	1248.6	0	0	0	0
17.344	33	127.247	0	1272.39	0	0	0	0
17.8696	34	137.287	1.00002	1274.47	0	0.00723144	0	0
18.3952	35	130.259	0	1278.66	2.00006	0	65.1273	65.1273
18.9207	36	150.344	1.00002	1231.94	0	0.00660755	0	0
19.4463	37	122.231	0	1273.54	0	0	0	0
19.9719	38	160.392	1.00002	1272.39	0	0.00619619	0	0
20.4975	39	140.3	0	1277.62	0	0	0	0
21.023	40	129.255	0	1285.9	0	0	0	0
21.5486	41	133.271	0	1227.83	0	0	0	0
22.0742	42	143.313	0	1242.33	0	0	0	0
22.5998	43	130.259	1.00002	1307.75	0	0.00761867	0	0
23.1253	44	120.22	0	1268.27	0	0	0	0
23.6509	45	133.271	1.00002	1295.35	0	0.00744776	0	0
24.1765	46	138.291	2.00006	1304.71	0	0.0142565	0	0
24.7021	47	161.402	1.00002	1527.03	1.00002	0.00615766	162.399	161.399
25.2276	48	278.189	4.00024	1869.5	1.00002	0.0141757	282.185	278.185
25.7532	49	583.158	4.00024	2155.7	3.00014	0.00681288	195.711	194.377
26.2788	50	1143.77	2.00006	2689.75	10.0015	0.00174561	114.559	114.359
26.8044	51	2038.15	9.00179	3101.53	21.0067	0.00439722	97.4523	97.0238
27.3299	52	3428.35	11.0018	3250.49	37.022	0.00319881	92.9001	92.603
27.8555	53	5496.77	18.0049	3011.75	63.0606	0.00326486	87.4519	87.1663
28.3811	54	7897.3	35.0187	2353.76	83.1053	0.00441469	95.449	95.0276
28.9067	55	10529	41.0269	1718.65	99.1499	0.00388144	106.606	106.193
29.4322	56	12813.5	47.0352	1037.47	94.1351	0.00365732	136.618	136.119
29.9578	57	14114.4	53.044	659.676	119.217	0.00374409	118.837	118.393
30.778	58	13891	64.0637	398.51	106.172	0.00459072	131.438	130.835
31.6239	59	13614	59.0565	271.16	135.279	0.00431918	101.073	100.637
32.4698	60	12071.5	52.0413	166.432	171.448	0.00429258	70.7128	70.4093
33.3157	61	10607.6	52.0429	120.224	158.387	0.00488223	67.3014	66.9728
34.1616	62	9441.11	49.0367	66.0666	188.541	0.00516711	50.3346	50.0745
35.0074	63	8120.23	51.0397	36.0198	188.541	0.00624624	43.3394	43.0687
35.8533	64	7407.13	38.0221	24.0088	191.559	0.00510695	38.8661	38.6676
36.6992	65	6787.62	37.022	14.0033	239.876	0.00542476	28.4507	28.2964
37.5451	66	6421.03	31.0147	7.00075	221.749	0.00480696	29.0962	28.9563
38.391	67	6066.26	47.0337	8.00098	282.212	0.00769369	21.6621	21.4954
39.2369	68	5896.8	73.0814	3.00026	236.854	0.0122417	25.2049	24.8963
40.0828	69	5826.42	125.243	6.0007	249.951	0.0210433	23.8113	23.3103
40.9287	70	5447.13	197.595	6.00055	230.811	0.0350052	24.456	23.5999
41.7745	71	5591.64	281.203	1.00005	214.702	0.047882	27.3535	26.0437
42.6204	72	5464.57	398.423	3.00014	241.891	0.0679556	24.2382	22.5911
43.4663	73	5313.83	522.154	4.00024	232.825	0.0894714	25.066	22.8233
44.3122	74	5363.39	562.84	0	216.722	0.0949745	27.3449	24.7478
45.1581	75	5113.29	672.881	3.0002	235.854	0.116291	24.5328	21.6799
46.004	76	5133.83	663.676	1.00002	228.797	0.114476	25.3391	22.4384
46.8499	77	5135.68	717.849	2.00006	239.876	0.122635	24.4023	21.4097
47.6958	78	5111.78	724.983	2.00012	245.92	0.12421	23.7343	20.7863
48.5417	79	5222.37	694.325	1.00002	277.169	0.11735	21.3469	18.8418
49.3875	80	5023.11	757.693	1.00002	241.891	0.131071	23.8984	20.766
50.2334	81	5132.85	713.761	1.00002	245.92	0.122081	23.7744	20.872
51.0793	82	4984.91	716.904	2.00006	248.951	0.125733	22.9034	20.0237
51.9252	83	5104.94	675.965	1.00002	293.309	0.116931	19.7093	17.4047
52.7711	84	5151.74	706.585	2.00012	231.818	0.120612	25.2712	22.2232
53.617	85	5173.48	748.507	0	248.951	0.126394	23.7878	20.7811
54.4629	86	5088.58	683.155	0	252.982	0.118362	22.8148	20.1144
55.3088	87	5288.59	641.273	3.00014	234.84	0.108143	25.2507	22.52
56.1547	88	5286.71	572.033	2.00006	271.119	0.0976375	21.6095	19.4996
57.0005	89	5246.89	441.994	3.00014	225.776	0.0776944	25.197	23.2393
57.8464	90	5503.15	382.267	1.00005	271.127	0.0649516	21.7073	20.2973
58.6923	91	5544.9	275.16	0	242.905	0.0472779	23.9602	22.8274
59.5382	92	5534.15	156.373	1.00002	233.832	0.0274794	24.3359	23.6672
60.3841	93	5630	124.235	1.00002	236.854	0.0215902	24.2944	23.7699
61.23	94	5695.58	89.1211	2.00006	267.086	0.0154064	21.6586	21.3249
62.0759	95	5702.1	68.0769	2.00006	194.577	0.0117981	29.6551	29.3052
62.9218	96	5613.18	48.0352	1.00002	249.959	0.00848496	22.6486	22.4564
63.7676	97	5621.87	39.0241	0	253.99	0.00689363	22.2879	22.1343
64.6135	98	5800.41	31.0147	2.00006	252.974	0.00531854	23.0515	22.9289
65.4594	99	5645.18	35.0193	1.00002	291.3	0.00616515	19.4995	19.3793
66.3053	100	5633.94	21.0074	1.00002	260.029	0.00371487	21.7474	21.6666
67.1512	101	5714.36	14.0034	1.00002	243.905	0.00244457	23.486	23.4286
67.9971	102	5843.06	28.0129	1.00002	235.854	0.00477134	24.8929	24.7741
68.843	103	6017.01	21.0067	3.00014	263.093	0.00347908	22.9501	22.8702
69.6889	104	6113.64	19.0055	8.00098	245.92	0.00309907	24.9375	24.8602
70.5348	105	6630.61	28.012	15.0037	274.144	0.00420687	24.2888	24.1866
71.3806	106	6452.07	28.0128	61.0587	346.85	0.00432291	18.6827	18.6019
72.2265	107	5666.3	34.0177	218.728	398.425	0.00596768	14.3071	14.2218
73.0724	108	5267.98	27.012	534.366	445.022	0.00510141	11.8983	11.8376
73.9183	109	5065.88	16.0039	1130.32	388.292	0.00314921	13.0878	13.0466
74.7642	110	4648.15	16.0039	1955.56	240.883	0.00343126	19.3627	19.2963
75.6101	111	3634.99	22.0074	3249.98	198.601	0.00601788	18.4138	18.303
76.456	112	2361.35	12.0022	4960.68	153.358	0.00505706	15.4759	15.3976
77.3019	113	1428.83	2.00012	6105.04	107.175	0.00139787	13.3504	13.3318
78.1478	114	877.703	2.00006	6960.21	107.175	0.00227356	8.2081	8.18944
78.9936	115	624.941	1.00002	7201.09	94.1351	0.00159762	6.64939	6.63876
79.8395	116	469.345	0	7503.32	74.0837	0	6.33534	6.33534
80.6854	117	358.959	2.00006	7313.96	66.0666	0.00554096	5.46357	5.43329
81.5313	118	274.16	1.00002	6936.18	66.0666	0.0036343	4.1649	4.14976
82.3772	119	247.936	1.00002	6791.23	57.0496	0.00401716	4.3635	4.34597
83.2231	120	224.769	3.00014	6624.64	35.0187	0.0131718	6.50422	6.41854
84.069	121	236.854	2.00006	6285.7	45.0323	0.00837357	5.30406	5.25965
84.9149	122	200.613	1.00002	6016.36	39.0232	0.00496008	5.16648	5.14086
85.7607	123	159.387	0	6025.98	28.0137	0	5.68961	5.68961
86.6066	124	132.267	1.00005	5862.46	25.0095	0.0075041	5.32863	5.28864
87.4525	125	135.279	3.00014	5458.03	22.0074	0.0216963	6.2833	6.14697
88.2984	126	119.217	1.00002	5211.51	15.0034	0.00831844	8.01261	7.94595
89.1443	127	107.175	1.00005	5057.55	13.0026	0.00924469	8.31951	8.2426
89.9902	128	109.182	0	5056.71	18.0049	0	6.06398	6.06398
90.8361	129	81.1003	0	4874.8	11.0018	0	7.37152	7.37152
91.682	130	81.1028	0	4715.8	14.003	0	5.79182	5.79182
92.5279	131	88.1211	0	4672.35	9.00124	0	9.78989	9.78989
93.3737	132	73.0814	0	4353.84	9.00124	0	8.11904	8.11904
94.2196	133	81.1003	1.00002	4301.46	3.00014	0.0121804	27.3655	27.0322
95.0655	134	68.0707	0	4186.84	13.0026	0	5.23517	5.23517
95.9114	135	51.0397	0	4150.67	13.003	0	3.92523	3.92523
96.7573	136	60.055	0	4010.91	10.0015	0	6.00458	6.00458
97.6032	137	75.086	0	3851.76	11.0018	0	6.82485	6.82485
98.4491	138	77.0906	1.00002	3727.08	6.00055	0.0128058	13.0139	12.8473
