Repository: ianton86/pace-sims-reference

# Deposited measurement data

**Licence: CC BY 4.0** — see `../LICENSE-DATA`. This is *not* the MIT licence
that covers the rest of the repository; see `../LICENSE` for why the two halves
differ.

What is here is what `replay/` re-decides. Everything a decision turns on is
derived from these profiles; the CSV carries only what no profile can contain.

## `profiles/` — 35 depth profiles, one per measurement

Tab-separated, one row per scan, with a `#`-prefixed header. The first two
columns are the depth axis and the scan index; the rest are per-scan intensities
of each recorded species, followed by derived ratios (a column whose name
contains `=`).

File: data/profiles/T1_recon.txt
# depth_nm	scan	16O-	18O-	Si-	WO3-	f18 = 18O-/(16O-+18O-)	O_over_W = (16O-+18O-)/WO3-	16O-_over_WO3-
0	0	562.685	0	24.0176	1.00009	0	562.633	562.633
2.67295	1	1426.78	2.00012	2120.66	0	0.00139988	0	0
5.34589	2	607.262	1.00003	2475.69	0	0.00164408	0	0
8.01884	3	412.217	0	2535.1	0	0	0	0
10.6918	4	372.334	0	2537.8	0	0	0	0
13.3647	5	354.924	1.00003	2437.17	0	0.00280968	0	0
16.0377	6	314.008	0	2524.44	0	0	0	0
18.7106	7	364.059	0	2504.09	0	0	0	0
21.3836	8	304.912	1.00003	2480.73	0	0.00326901	0	0
24.0565	9	329.388	1.00003	2573.58	0	0.00302684	0	0
26.7295	10	328.388	0	2079.35	2.00012	0	164.184	164.184
29.4024	11	4139.45	17.0088	812.189	295.816	0.00409215	14.0508	13.9933
32.4832	12	8110.13	27.0223	50.0795	8446.3	0.00332085	0.963399	0.9602
35.6814	13	3860.64	26.0207	8.00195	6056.53	0.00669487	0.641729	0.637433
38.8796	14	3463.62	36.0396	4.00049	5236.63	0.010298	0.668304	0.661422
42.0777	15	3593.2	105.344	1.00003	5003.21	0.0284826	0.739234	0.718179
45.2759	16	3273.66	626.034	1.00003	4430.55	0.160534	0.880183	0.738884
48.4741	17	2906.85	851.003	0	4077.47	0.22646	0.921613	0.712904
51.6723	18	2912.21	925.07	0	4093.25	0.241074	0.937466	0.711467
54.8705	19	2896.31	927.186	1.00003	3959.38	0.242497	0.965682	0.731507
58.0687	20	2984.35	716.662	0	4235.96	0.193639	0.873714	0.704528
61.2669	21	3611.35	222.559	3.00027	4799.3	0.0580501	0.798847	0.752474
64.4651	22	3535.17	49.0734	0	4894.84	0.0136914	0.732249	0.722223
67.6633	23	3635.69	23.0176	0	4770.26	0.00629118	0.766981	0.762156
70.8614	24	3664.74	24.0176	0	4985.39	0.00651102	0.739914	0.735096
74.0596	25	5483.48	32.0313	49.0764	2833.5	0.00580749	1.94654	1.93523
77.2578	26	4009.44	8.00244	710.526	400.012	0.00199192	10.0433	10.0233
80.456	27	616.645	0	813.19	35.0374	0	17.5996	17.5996
83.6542	28	139.593	1.00003	1010.58	13.0052	0.00711295	10.8106	10.7337
86.8524	29	104.338	1.00003	1152.48	9.00247	0.00949355	11.701	11.5899
90.0506	30	123.472	0	1501.73	6.0011	0	20.5748	20.5748
93.2488	31	116.413	1.00003	1605.05	7.0015	0.00851723	16.7696	16.6268
96.447	32	105.344	0	1662.6	3.00027	0	35.1116	35.1116
99.6451	33	111.385	0	1723.45	2.00012	0	55.6889	55.6889
102.843	34	110.371	0	1807.54	1.00003	0	110.368	110.368
106.042	35	121.464	0	1781.15	0	0	0	0
109.24	36	119.442	1.00003	1942.28	1.00003	0.00830303	120.438	119.438
112.438	37	117.434	0	1876.9	2.00012	0	58.7135	58.7135
115.636	38	117.441	0	1947.64	0	0	0	0
118.834	39	130.526	0	2008.97	2.00012	0	65.2593	65.2593
122.032	40	139.602	2.00012	2083.5	0	0.014125	0	0
125.231	41	149.7	0	2130.37	3.00027	0	49.8954	49.8954
128.429	42	148.709	0	2157.61	0	0	0	0
131.627	43	150.709	1.00003	2190.92	1.00003	0.00659175	151.705	150.705
134.825	44	160.816	0	2182.34	0	0	0	0
138.023	45	139.61	0	2280.85	1.00003	0	139.606	139.606
141.222	46	157.767	0	2379.88	1.00003	0	157.762	157.762
144.42	47	149.691	0	2372.78	0	0	0	0
147.618	48	203.268	0	2520.1	0	0	0	0
150.816	49	183.03	1.00003	2473.76	0	0.00543407	0	0
154.014	50	155.747	3.00027	2324.24	0	0.0188996	0	0
157.213	51	173.963	1.00003	2494.59	0	0.00571568	0	0
160.411	52	173.941	1.00003	2458.14	0	0.00571638	0	0
163.609	53	206.293	0	2541.2	0	0	0	0
166.807	54	169.878	1.00003	2550.31	0	0.00585232	0	0
170.005	55	200.255	1.00003	2502.75	0	0.00496896	0	0
173.203	56	197.182	0	2529.28	0	0	0	0
176.402	57	141.619	0	2531.45	0	0	0	0
179.6	58	186.052	2.00012	2517.59	0	0.010636	0	0
182.798	59	170.93	1.00003	2467.12	0	0.0058165	0	0

File: data/profiles/T2_tune.txt
# depth_nm	scan	16O-	18O-	Si-	WO3-	f18 = 18O-/(16O-+18O-)	O_over_W = (16O-+18O-)/WO3-	16O-_over_WO3-
0	0	531.727	0	21.0135	5.00076	0	106.329	106.329
0.643359	1	1878.29	9.00247	188.075	0	0.00477004	0	0
1.28672	2	2605.08	6.0011	814.597	0	0.00229832	0	0
1.93008	3	2041.38	7.0015	1603.48	1.00003	0.00341806	2048.32	2041.32
2.57344	4	1618.33	4.00049	2151.46	0	0.00246589	0	0
3.2168	5	1163.15	2.00012	2323.39	0	0.00171662	0	0
3.86015	6	972.899	2.00012	2569.2	0	0.00205162	0	0
4.50351	7	769.189	1.00003	2564.72	0	0.00129842	0	0
5.14687	8	640.512	2.00012	2532.45	0	0.00311297	0	0
5.79023	9	590.735	1.00003	2500.17	0	0.00169	0	0
6.43359	10	558.513	1.00003	2592.34	0	0.00178732	0	0
7.07695	11	471.785	1.00003	2611.85	0	0.00211519	0	0
7.72031	12	424.556	0	2496.76	0	0	0	0
8.36367	13	428.689	0	2641.57	0	0	0	0
9.00703	14	404.114	1.00003	2593.77	0	0.00246852	0	0
9.65039	15	388.596	0	2517.43	0	0	0	0
10.2937	16	356.858	1.00003	2576.61	0	0.00279449	0	0
10.9371	17	375.311	0	2551.51	0	0	0	0
11.5805	18	389.62	0	2588.16	0	0	0	0
12.2238	19	340.611	2.00012	2562.71	0	0.00583787	0	0
12.8672	20	397.839	0	2535.12	0	0	0	0
13.5105	21	330.368	0	2628.14	0	0	0	0
14.1539	22	361.014	0	2509.41	0	0	0	0
14.7973	23	376.335	0	2569.08	0	0	0	0
15.4406	24	373.311	1.00003	2425.84	0	0.00267166	0	0
16.084	25	384.524	0	2585.81	0	0	0	0
16.7273	26	339.556	0	2577.59	0	0	0	0
17.3707	27	339.535	2.00012	2534.28	0	0.00585627	0	0
18.0141	28	397.913	0	2595.51	0	0	0	0
18.6574	29	364.059	1.00003	2570.41	0	0.00273937	0	0
19.3008	30	305.912	2.00012	2452.51	0	0.00649575	0	0
19.9441	31	347.684	1.00003	2553.67	0	0.00286801	0	0
20.5875	32	356.902	1.00003	2604.25	0	0.00279414	0	0
21.2308	33	365.058	1.00003	2528.28	0	0.00273189	0	0
21.8742	34	314.009	2.00012	2553.5	0	0.00632932	0	0
22.5176	35	333.43	2.00012	2563.72	0	0.00596285	0	0
23.1609	36	342.725	0	2600.07	0	0	0	0
23.8043	37	389.668	0	2493.15	0	0	0	0
24.4476	38	353.858	0	2633.26	0	0	0	0
25.091	39	369.15	0	2519.93	1.00003	0	369.139	369.139
25.7344	40	344.684	0	2449.99	1.00003	0	344.673	344.673
26.3777	41	372.357	3.00027	2140.78	1.00003	0.00799312	375.345	372.345
27.0211	42	430.716	3.00027	1645.2	5.00076	0.0069176	86.73	86.1301
27.6644	43	726.07	1.00003	1089.12	13.0052	0.00137543	55.9063	55.8294
28.3078	44	1766.77	7.0015	949.436	47.0706	0.00394725	37.6831	37.5344
28.9512	45	3917.53	10.0031	810.316	251.035	0.00254691	15.6453	15.6055
29.5945	46	6523.74	17.0099	523.364	1088.55	0.0026006	6.00867	5.99304
30.2939	47	8810.36	47.0675	314.067	3120.12	0.0053139	2.83881	2.82372
31.0887	48	9211.05	44.0592	121.456	6012	0.00476052	1.53944	1.53211
31.8835	49	8582.98	47.0675	77.1862	8065.08	0.00545392	1.07005	1.06421
32.6783	50	7657.61	49.0734	38.0465	8744.8	0.00636764	0.881288	0.875676
33.4731	51	6188.81	29.0257	25.0191	8250.97	0.00466813	0.753589	0.750072
34.2679	52	4998.43	26.0207	20.0159	7108.78	0.00517881	0.706795	0.703134
35.0627	53	4084.06	31.0294	19.011	6366.54	0.00754039	0.646362	0.641488
35.8575	54	3784.39	15.0077	9.00247	5800.77	0.00395001	0.654981	0.652394
36.6523	55	3601.96	23.0162	13.0052	5604.3	0.00634932	0.646821	0.642714
37.4471	56	3518.14	21.0135	7.0015	5292.55	0.00593744	0.668704	0.664733
38.2419	57	3655.48	20.0122	5.00076	5306.47	0.00544477	0.692644	0.688872
39.0367	58	3679.29	27.0256	4.00049	5197.1	0.00729176	0.713151	0.707951
39.8315	59	3673.49	21.0135	4.00049	5216.21	0.00568777	0.708274	0.704245
40.6263	60	3731.78	35.0396	3.00027	5193.77	0.00930217	0.725257	0.718511
41.4211	61	3583.03	69.1499	5.00076	5183.99	0.0189339	0.70451	0.691171
42.2159	62	3678.5	135.576	2.00012	4968.31	0.0355462	0.76768	0.740391
43.0107	63	3602.23	250.958	2.00012	4882.71	0.06513	0.78915	0.737752
43.8055	64	3453.2	380.522	1.00003	4737.93	0.0992567	0.809154	0.72884
44.6003	65	3459.67	536.928	2.00012	4716.7	0.134346	0.84733	0.733494
45.3952	66	3238.11	691.6	3.00027	4499.45	0.175993	0.873375	0.719667
46.19	67	3123.08	711.304	3.00027	4406.01	0.185507	0.870263	0.708824
46.9848	68	3096.23	839.494	3.00027	4299.64	0.213301	0.915362	0.720114
47.7796	69	3073.3	868.896	3.00027	4182.7	0.220409	0.9425	0.734764
48.5744	70	2985.55	842.706	3.00027	4149.09	0.220128	0.922674	0.719568
49.3692	71	2885.31	838.389	1.00003	4200.06	0.225149	0.886583	0.686969
50.164	72	2909.85	881.891	1.00003	4042.53	0.232582	0.937962	0.719809
50.9588	73	2990.14	918.662	1.00003	4012.81	0.235024	0.974081	0.745149
51.7536	74	2929.01	906.856	0	4052.06	0.236415	0.946646	0.722845
52.5484	75	2869.82	971.532	1.00003	3995.04	0.252914	0.961531	0.718346
53.3432	76	2958.14	905.083	1.00003	4082.11	0.234281	0.94638	0.724661
54.138	77	2893.87	903.912	1.00003	4059.48	0.23801	0.935536	0.712869
54.9328	78	2893.28	857.513	0	4115.92	0.228622	0.911288	0.702947
55.7276	79	3026.07	904.139	0	3952.28	0.230048	0.994416	0.765652
56.5224	80	2875.01	829.812	1.00003	4069.72	0.223982	0.910337	0.706438
57.3172	81	2987.16	767.853	0	3992.32	0.204488	0.940557	0.748225
58.112	82	3134.34	681.084	0	4238.37	0.178508	0.90021	0.739515
58.9068	83	3251.01	591.625	1.00003	4524.02	0.153963	0.849386	0.718612
59.7016	84	3408.03	436.797	0	4669.31	0.113606	0.823425	0.729879
60.4964	85	3496.05	336.472	0	4722.85	0.0877939	0.811485	0.740242
61.2912	86	3655.47	223.545	0	4904.26	0.0576294	0.790948	0.745366
62.086	87	3636.22	156.757	1.00003	4917.96	0.0413282	0.771251	0.739376
62.8808	88	3718.3	126.51	0	4973.14	0.0329042	0.773116	0.747677
63.6756	89	3674.25	90.2591	0	4916.26	0.0239763	0.765727	0.747368
64.4705	90	3716.69	65.1293	0	5040.16	0.0172217	0.750337	0.737415
65.2653	91	3778.08	50.0795	0	5022.28	0.0130819	0.762237	0.752265
66.0601	92	3784.34	32.0313	0	4975.1	0.00839314	0.767093	0.760655
66.8549	93	3718.44	25.0191	1.00003	5048.31	0.00668341	0.741528	0.736572
67.6497	94	3673.02	24.0176	0	5017.58	0.00649645	0.736816	0.732029
68.4445	95	3659.74	36.0396	0	4820.26	0.00975156	0.766718	0.759241
69.2393	96	3661.22	19.0122	0	4985.28	0.00516603	0.73822	0.734407
70.0341	97	3803.09	22.0148	0	4951.15	0.00575533	0.77257	0.768124
70.8289	98	3823.6	22.0148	0	5012.6	0.00572465	0.767189	0.762798
71.6237	99	3907.55	17.0088	0	4823.65	0.00433395	0.813606	0.81008
72.4185	100	4101.81	22.0148	0	4713.28	0.00533844	0.874937	0.870266
73.2133	101	4608.21	20.0122	4.00049	4101.47	0.00432396	1.12843	1.12355
74.0081	102	5269.03	28.024	22.0148	3287.07	0.00529048	1.61148	1.60296
74.8029	103	5810.46	26.0207	62.1252	2574.02	0.00445828	2.26746	2.25735
75.5977	104	5995.77	35.0374	145.654	1747.12	0.00580974	3.45186	3.43181
76.3925	105	5959.12	21.0148	374.334	1136.36	0.00351409	5.26255	5.24406
77.1873	106	4934.67	25.0191	542.997	660.652	0.00504449	7.50726	7.46939
77.9821	107	3635.95	13.0052	713.483	342.81	0.00356407	10.6443	10.6063
78.7769	108	2473.64	19.011	818.55	199.242	0.00762682	12.5107	12.4153
79.5717	109	1594.32	6.0011	832.229	122.471	0.00374993	13.0669	13.0179
80.3665	110	946.672	8.00195	841.811	82.2109	0.00838187	11.6125	11.5152
81.1613	111	633.311	2.00012	873.171	63.1292	0.00314825	10.0637	10.032
81.9561	112	397.938	1.00003	887.506	44.0646	0.00250673	9.05348	9.03078
82.7509	113	279.403	1.00003	937.778	36.0396	0.00356641	7.7804	7.75266
83.5458	114	216.436	2.00012	907.913	27.0239	0.00915654	8.08308	8.00907
84.3406	115	164.86	3.00027	1039.93	21.0135	0.0178736	7.98822	7.84544
85.1354	116	136.568	1.00003	1057.67	15.0069	0.00726937	9.16698	9.10034
85.9302	117	133.575	2.00012	1066.67	20.0122	0.0147528	6.77464	6.6747
86.725	118	125.487	1.00003	1077.86	20.0122	0.00790619	6.32049	6.27052
87.5198	119	123.464	3.00027	1263.13	18.011	0.0237243	7.02151	6.85493
88.3146	120	125.487	0	1235.84	14.006	0	8.95952	8.95952
89.1094	121	132.535	0	1319.1	14.006	0	9.46271	9.46271
89.9042	122	102.319	0	1417.59	9.00302	0	11.3649	11.3649
90.699	123	111.378	0	1500.83	14.006	0	7.95215	7.95215
91.4938	124	120.449	2.00012	1497.44	6.0011	0.0163343	20.4044	20.0712
92.2886	125	101.331	0	1534.35	6.0011	0	16.8854	16.8854
93.0834	126	111.378	0	1595.42	10.0031	0	11.1344	11.1344
93.8782	127	111.391	1.00003	1565.87	8.00195	0.00889775	14.0455	13.9205
94.673	128	116.42	1.00003	1575.49	2.00037	0.00851671	58.6991	58.1992
95.4678	129	105.338	1.00003	1708.77	11.0037	0.00940427	9.66384	9.57296
96.2626	130	120.449	1.00003	1705.77	6.0011	0.00823416	20.2378	20.0712
97.0574	131	102.325	1.00003	1636.71	4.00049	0.00967848	25.8281	25.5782
97.8522	132	111.385	0	1640.03	1.00003	0	111.381	111.381
98.647	133	99.3003	1.00003	1675.37	3.00027	0.00997036	33.4304	33.0971
99.4418	134	107.351	0	1772.11	4.00049	0	26.8345	26.8345
100.237	135	122.456	1.00003	1789.85	2.00024	0.00810026	61.7207	61.2208
101.031	136	116.413	0	1772.46	4.00049	0	29.0996	29.0996

File: data/profiles/anchor_neg_mid.txt
# depth_nm	scan	16O-	18O-	Si-	WO3-	f18 = 18O-/(16O-+18O-)	O_over_W = (16O-+18O-)/WO3-	16O-_over_WO3-
0	0	694.731	2.00012	30.0293	14.0068	0.00287072	49.7422	49.5994
0.642757	1	2722.46	8.00195	198.243	1.00003	0.00293062	2730.38	2722.38
1.28551	2	3265.44	9.00247	1105.82	0	0.00274931	0	0
1.92827	3	2555.51	7.0015	2219.27	0	0.00273228	0	0
2.57103	4	1736.01	5.00076	2893.7	0	0.00287233	0	0
3.21379	5	1302.42	4.00049	3228.56	0	0.00306219	0	0
3.85654	6	910.085	0	3290.8	0	0	0	0
4.4993	7	706.391	0	3391.33	0	0	0	0
5.14206	8	573.15	1.00003	3306.27	0	0.00174176	0	0
5.78482	9	419.476	1.00003	3366	0	0.00237833	0	0
6.42757	10	409.09	1.00003	3298.58	0	0.00243857	0	0
7.07033	11	324.186	1.00003	3511.04	0	0.00307525	0	0
7.71309	12	250.927	0	3495.66	0	0	0	0
8.35585	13	262.117	0	3410.45	0	0	0	0
8.9986	14	237.745	1.00003	3405.43	0	0.00418869	0	0
9.64136	15	214.449	1.00003	3463.5	0	0.0046416	0	0
10.2841	16	200.218	0	3462.09	0	0	0	0
10.9269	17	218.477	0	3526.23	0	0	0	0
11.5696	18	181.029	0	3365.7	0	0	0	0
12.2124	19	174.952	0	3438.06	0	0	0	0
12.8551	20	186.064	0	3407.21	0	0	0	0
13.4979	21	186.087	0	3303.93	0	0	0	0
14.1407	22	161.796	0	3450.94	0	0	0	0
14.7834	23	160.796	0	3373.62	0	0	0	0
15.4262	24	154.738	0	3345.84	0	0	0	0
16.0689	25	172.92	1.00003	3381.78	0	0.00574995	0	0
16.7117	26	144.654	0	3484.32	0	0	0	0
17.3545	27	160.796	1.00003	3413.37	0	0.0061808	0	0
17.9972	28	154.747	0	3422.24	0	0	0	0
18.64	29	154.747	2.00012	3480.21	0	0.0127602	0	0
19.2827	30	163.826	0	3387.51	0	0	0	0
19.9255	31	180.018	0	3436.19	0	0	0	0
20.5682	32	136.584	1.00003	3279.56	0	0.00726849	0	0
21.211	33	167.865	1.00003	3377.39	0	0.00592208	0	0
21.8538	34	143.645	0	3437.9	0	0	0	0
22.4965	35	184.052	0	3376.15	0	0	0	0
23.1393	36	163.846	0	3429.71	0	0	0	0
23.782	37	166.847	0	3345.88	0	0	0	0
24.4248	38	168.919	0	3424.87	1.00003	0	168.914	168.914
25.0675	39	213.384	1.00003	3116.28	0	0.00466468	0	0
25.7103	40	185.052	1.00003	3225.17	2.00012	0.00537499	93.0205	92.5205
26.3531	41	210.357	2.00012	2762.08	2.00012	0.00941865	106.172	105.172
26.9958	42	313.028	1.00009	1939.02	5.00076	0.00318472	62.7961	62.5961
27.6386	43	792.217	1.00003	1426.87	20.0122	0.00126073	39.6366	39.5866
28.2813	44	2124.56	12.0044	1254.45	68.1498	0.00561854	31.351	31.1749
28.9241	45	4913.09	17.0088	1038.67	313.067	0.00344999	15.7478	15.6934
29.5668	46	8680.48	46.0675	728.252	1265.81	0.00527901	6.89405	6.85765
30.2597	47	11835.4	52.0827	369.218	4070.38	0.00438129	2.9205	2.9077
31.0561	48	12824.5	66.1333	189.099	7758.45	0.00513034	1.6615	1.65297
31.8525	49	11779.2	66.1381	90.2481	10836	0.00558349	1.09314	1.08704
32.6488	50	10078.8	47.0704	37.0418	11935.2	0.00464851	0.848403	0.84446
33.4452	51	8217.03	40.0489	15.0069	11094.1	0.00485025	0.744276	0.740666
34.2416	52	6460.16	42.0539	10.0031	9411.47	0.00646763	0.690882	0.686413
35.038	53	5562.53	47.0675	9.00247	8398.23	0.00839054	0.66795	0.662345
35.8344	54	4985.97	35.0374	4.00049	7545.69	0.00697817	0.665413	0.66077
36.6307	55	4895.34	40.0489	2.00012	7182.75	0.00811464	0.687117	0.681541
37.4271	56	4626.71	35.0374	0	7103.79	0.00751595	0.656233	0.651301
38.2235	57	4615.49	28.024	3.00027	7117.76	0.00603508	0.652384	0.648447
39.0199	58	4841.81	36.0418	0	6929.67	0.00738887	0.703908	0.698707
39.8163	59	4914.35	38.0441	1.00003	6902.66	0.00768197	0.717462	0.71195
40.6126	60	4942.03	45.0619	2.00012	6776.22	0.00903572	0.735969	0.729319
41.409	61	4769.25	91.2537	1.00003	6475.61	0.0187745	0.750586	0.736494
42.2054	62	4855.23	181.007	0	6646.04	0.035941	0.75778	0.730545
43.0018	63	4444.54	321.127	2.00012	6396.27	0.0673834	0.74507	0.694864
43.7982	64	4480.03	514.074	0	6116.01	0.102936	0.816563	0.732509
44.5945	65	4448.41	741.669	1.00003	6107.54	0.142901	0.849782	0.728347
45.3909	66	4315.81	882.559	0	6040.73	0.169776	0.860554	0.714452
46.1873	67	4220.78	1007.79	0	5824.63	0.192746	0.897664	0.724642
46.9837	68	4003.74	1118.67	2.00012	5659.09	0.218387	0.905164	0.707488
47.7801	69	3953.62	1129.88	0	5614.59	0.222264	0.905408	0.704168
48.5764	70	3895.23	1253.57	1.00003	5502.39	0.243468	0.935739	0.707917
49.3728	71	3796.2	1214.49	0	5397.95	0.24238	0.928258	0.703267
50.1692	72	3960.49	1188.71	0	5487.14	0.230853	0.938411	0.721776
50.9656	73	3949.62	1169.23	0	5273.24	0.228416	0.97072	0.748992
51.762	74	3840.04	1222.96	0	5277.1	0.241548	0.959429	0.727681
52.5583	75	3887.4	1098.19	0	5384.1	0.220273	0.925984	0.722015
53.3547	76	3835.24	1208.88	0	5393.45	0.239661	0.93523	0.711092
54.1511	77	3800.01	1198.02	0	5361.18	0.239699	0.932264	0.708802
54.9475	78	3892.77	1187.65	0	5246.38	0.233771	0.968367	0.741991
55.7439	79	3801.24	1145.61	0	5422.21	0.231583	0.912331	0.70105
56.5402	80	3877.33	1162.15	0	5524.83	0.230609	0.912153	0.701802
57.3366	81	3981.28	1036.54	0	5332.8	0.206571	0.940934	0.746564
58.133	82	3910.02	908.141	0	5582.55	0.188483	0.863074	0.700399
58.9294	83	4269.96	745.902	0	5856.03	0.148709	0.856529	0.729156
59.7258	84	4422.83	665.452	1.00003	6195.16	0.130781	0.821331	0.713916
60.5222	85	4689.02	490.293	0	6311.64	0.0946637	0.820597	0.742916
61.3185	86	4866	357.966	0	6535.7	0.0685239	0.799297	0.744526
62.1149	87	4935.23	222.504	0	6311.94	0.0431399	0.81714	0.781889
62.9113	88	4832.08	179.985	0	6605.53	0.0359103	0.758769	0.731521
63.7077	89	4948.86	106.344	0	6746.44	0.0210366	0.749314	0.733551
64.5041	90	4919.43	74.1722	0	6661.98	0.0148534	0.749567	0.738433
65.3004	91	4879.19	45.0647	0	6542.78	0.00915158	0.752624	0.745736
66.0968	92	4935.5	44.0592	0	6500.37	0.00884801	0.766042	0.759264
66.8932	93	4980.12	42.0539	0	6523.14	0.00837364	0.769901	0.763454
67.6896	94	4873.48	29.0275	0	6604.45	0.00592094	0.742305	0.73791
68.486	95	4821.42	33.0333	0	6430.62	0.00680474	0.754897	0.74976
69.2823	96	4801.41	22.0175	0	6458.09	0.0045647	0.746881	0.743472
70.0787	97	4909.5	27.0223	0	6608.11	0.00547395	0.74704	0.742951
70.8751	98	4992.21	25.0191	0	6590.89	0.00498663	0.761237	0.757441
71.6715	99	5083.67	24.0176	0	6558.57	0.00470224	0.778782	0.77512
72.4679	100	5372.68	21.0135	2.00012	6129.57	0.00389593	0.879947	0.876519
73.2642	101	5846.91	32.0332	6.0011	5420.95	0.00544881	1.08449	1.07858
74.0606	102	6365.86	38.0441	22.0148	4333.88	0.00594077	1.47764	1.46886
74.857	103	7133.58	26.0207	78.1958	3352.43	0.00363437	2.13564	2.12788
75.6534	104	7724.38	35.0396	183.018	2257.51	0.00451574	3.43715	3.42163
76.4498	105	7568.89	38.0465	401.013	1424.92	0.00500155	5.33849	5.31179
77.2461	106	6211.16	25.0191	635.431	899.19	0.00401192	6.93533	6.90751
78.0425	107	4768.91	16.0078	851.975	428.843	0.00334547	11.1577	11.1204
78.8389	108	3133.04	13.0052	1023.95	205.303	0.00413381	15.3239	15.2606
79.6353	109	1995.06	7.0015	995.026	120.478	0.00349714	16.6176	16.5595
80.4317	110	1201.72	8.00195	1035.54	41.0514	0.0066147	29.4685	29.2736
81.228	111	714.795	5.00076	1008.79	36.044	0.00694748	19.9699	19.8312
82.0244	112	458.437	0	1002.53	16.0088	0	28.6366	28.6366
82.8208	113	307.894	2.00012	1149.04	14.006	0.00645422	22.1258	21.983
83.6172	114	226.559	2.00012	1220.96	14.006	0.008751	16.3187	16.1759
84.4136	115	134.567	0	1190.88	4.00049	0	33.6378	33.6378
85.2099	116	101.319	0	1210.63	11.0037	0	9.20771	9.20771
86.0063	117	110.371	1.00003	1287.25	8.00195	0.00897928	13.918	13.793
86.8027	118	80.196	0	1432.6	2.00012	0	40.0955	40.0955
87.5991	119	70.15	0	1409.03	6.0011	0	11.6895	11.6895
88.3955	120	82.2109	0	1560.26	2.00012	0	41.1029	41.1029
89.1918	121	63.1214	0	1678.59	2.00012	0	31.5588	31.5588
89.9882	122	54.0925	0	1656.29	1.00003	0	54.0908	54.0908
90.7846	123	62.1214	0	1786.73	3.00027	0	20.7052	20.7052
91.581	124	56.0994	0	1748.26	1.00003	0	56.0976	56.0976
92.3774	125	66.1333	1.00003	1806.84	4.00049	0.0148962	16.7813	16.5313
93.1737	126	48.0705	1.00003	1807.61	3.00027	0.0203795	16.3553	16.022
93.9701	127	66.1373	0	1911.12	1.00003	0	66.1353	66.1353
94.7665	128	51.0795	1.00003	1993.28	0	0.019202	0	0
95.5629	129	55.0925	0	1962.31	1.00003	0	55.0908	55.0908
96.3593	130	56.0959	1.00003	1979.37	1.00003	0.0175149	57.0942	56.0942
97.1556	131	53.0859	0	1986.79	0	0	0	0
97.952	132	50.0764	0	2060.15	1.00003	0	50.0749	50.0749
98.7484	133	48.0705	2.00012	1945.28	1.00003	0.0399461	50.069	48.069
99.5448	134	68.1415	0	2062.09	1.00003	0	68.1394	68.1394
100.341	135	43.0592	0	1955.05	0	0	0	0

File: data/profiles/anchor_pos_mid.txt
# depth_nm	scan	16OCs2+	18OCs2+	SiCs+	WCs+	f18 = 18OCs2+/(16OCs2++18OCs2+)	O_over_W = (16OCs2++18OCs2+)/WCs+	16OCs2+_over_WCs+
0	0	48.0796	28.0421	333.666	42.0791	0.368385	1.80902	1.1426
0.636563	1	1130.27	4.00027	1537.59	2.00018	0.00352674	567.084	565.084
1.27313	2	1592.11	5.00053	1590.17	0	0.00313099	0	0
1.90969	3	1193.47	2.00006	1431.88	0	0.00167303	0	0
2.54625	4	821.205	2.00006	1363.13	0	0.0024296	0	0
3.18281	5	636.135	3.00014	1397.41	0	0.00469406	0	0
3.81938	6	472.389	1.00002	1396.41	0	0.00211246	0	0
4.45594	7	354.915	2.00012	1366.25	0	0.00560391	0	0
5.0925	8	306.428	2.00012	1452.73	0	0.00648488	0	0
5.72907	9	240.883	0	1399.49	0	0	0	0
6.36563	10	197.595	4.00024	1354.62	0	0.019843	0	0
7.00219	11	206.65	0	1413.03	0	0	0	0
7.63876	12	128.251	0	1356.7	0	0	0	0
8.27532	13	186.53	0	1397.42	0	0	0	0
8.91188	14	152.354	0	1372.6	0	0	0	0
9.54844	15	130.259	2.00006	1387.99	0	0.0151223	0	0
10.185	16	136.283	1.00005	1368.21	0	0.00728455	0	0
10.8216	17	90.1238	1.00002	1379.79	0	0.0109742	0	0
11.4581	18	137.287	0	1489.43	0	0	0	0
12.0947	19	130.259	0	1453.87	0	0	0	0
12.7313	20	135.279	0	1380.73	0	0	0	0
13.3678	21	130.259	0	1468.46	0	0	0	0
14.0044	22	127.247	0	1438.15	1.00002	0	127.245	127.245
14.6409	23	130.259	0	1438.1	0	0	0	0
15.2775	24	110.185	0	1375.55	0	0	0	0
15.9141	25	129.255	0	1476.83	0	0	0	0
16.5506	26	108.178	0	1394.29	1.00002	0	108.177	108.177
17.1872	27	103.162	0	1446.55	0	0	0	0
17.8238	28	115.202	0	1442.37	0	0	0	0
18.4603	29	126.243	0	1384.86	0	0	0	0
19.0969	30	144.317	0	1442.46	0	0	0	0
19.7335	31	122.228	2.00006	1439.24	0	0.0161	0	0
20.37	32	132.267	0	1389.07	0	0	0	0
21.0066	33	122.228	1.00002	1370.34	0	0.00811518	0	0
21.6431	34	109.182	1.00002	1401.59	0	0.00907606	0	0
22.2797	35	130.259	0	1327.57	0	0	0	0
22.9163	36	134.275	2.00006	1352.58	0	0.0146767	0	0
23.5528	37	123.231	0	1404.77	0	0	0	0
24.1894	38	130.263	1.00002	1457.1	0	0.00761844	0	0
24.826	39	135.279	0	1436.06	0	0	0	0
25.4625	40	139.296	1.00002	1650	1.00002	0.00712791	140.294	139.294
26.0991	41	196.589	2.00006	2199.31	0	0.0100714	0	0
26.7356	42	457.188	0	2783.25	3.00014	0	152.389	152.389
27.3722	43	1486.2	5.00038	3238.34	12.0022	0.00335326	124.244	123.827
28.0088	44	4264.58	16.0049	3277.17	32.0156	0.00373895	133.703	133.203
28.6453	45	9598.58	39.0232	2428.48	72.0792	0.00404906	133.708	133.167
29.2819	46	15376.5	75.0896	1343.53	103.162	0.00485966	149.78	149.052
29.9185	47	18713.9	97.1468	739.759	109.185	0.00516436	172.286	171.396
30.7054	48	17650.9	85.1121	425.002	160.392	0.00479884	110.579	110.048
31.5145	49	14099.6	75.086	254.099	229.804	0.00529719	61.6816	61.3548
32.3236	50	10777.3	71.077	141.309	297.354	0.00655185	36.4831	36.244
33.1327	51	8509.44	43.0282	62.0697	315.514	0.00503109	27.1065	26.9701
33.9417	52	7143.56	40.0244	34.0197	403.499	0.00557165	17.8032	17.704
34.7508	53	6774.39	45.0309	22.0081	358.97	0.00660334	18.9972	18.8717
35.5599	54	6911	52.0413	18.0055	380.209	0.00747394	18.3137	18.1768
36.3689	55	6777	46.0337	11.0018	367.048	0.00674682	18.5889	18.4635
37.178	56	6711.52	55.0462	9.00179	374.128	0.00813503	18.0863	17.9391
37.9871	57	6932.42	49.0367	7.00075	378.185	0.00702385	18.4604	18.3307
38.7962	58	6719.76	62.0606	7.00096	370.082	0.00915103	18.3252	18.1575
39.6052	59	6736.18	94.138	4.00024	381.221	0.0137824	17.917	17.67
40.4143	60	6448.54	168.432	6.00055	401.461	0.0254546	16.4822	16.0627
41.2234	61	6225.02	336.745	2.00006	392.339	0.0513192	16.7247	15.8664
42.0325	62	6029	591.321	4.00024	415.638	0.0893192	15.9281	14.5054
42.8415	63	5711.59	826.383	1.00002	421.715	0.126397	15.5033	13.5437
43.6506	64	5541.95	1074.52	2.00006	395.388	0.162401	16.7341	14.0165
44.4597	65	5379.95	1285.94	3.00023	427.78	0.192914	15.5825	12.5764
45.2687	66	5303	1386.03	6.00055	408.549	0.207209	16.3727	12.9801
46.0778	67	5192.88	1545.19	5.00038	437.927	0.229322	15.3863	11.8579
46.8869	68	5003.88	1541.9	7.00075	394.364	0.235556	16.5983	12.6885
47.696	69	4968.61	1646.9	3.00014	433.884	0.248945	15.2472	11.4515
48.505	70	4981.89	1608.96	2.00012	470.36	0.24412	14.0124	10.5917
49.3141	71	5022.05	1663.68	2.00012	415.638	0.24884	16.0855	12.0828
50.1232	72	4920.96	1662.47	1.00002	408.536	0.252523	16.1147	12.0453
50.9323	73	5025.87	1663.57	0	452.105	0.248686	14.7962	11.1166
51.7413	74	4984.58	1590.06	3.00014	430.833	0.241847	15.2603	11.5696
52.5504	75	4806.17	1632.33	0	436.927	0.253527	14.7359	10.9999
53.3595	76	4901.6	1643	2.00006	458.217	0.251047	14.2828	10.6971
54.1685	77	4914.87	1570.27	1.00005	448.049	0.242133	14.4742	10.9695
54.9776	78	4813.07	1512.8	2.00012	421.715	0.239144	15.0003	11.4131
55.7867	79	4877.2	1465.46	0	430.82	0.231048	14.7223	11.3207
56.5958	80	5122.01	1295.43	3.00014	434.913	0.201861	14.7557	11.7771
57.4048	81	5371.02	1026.99	2.00006	505.932	0.160517	12.646	10.6161
58.2139	82	5668.17	822.305	3.00023	435.886	0.126694	14.8903	13.0038
59.023	83	5973.51	623.96	2.00006	437.913	0.0945756	15.0657	13.6409
59.8321	84	6107.14	477.476	0	443.022	0.072514	14.863	13.7852
60.6411	85	6373.98	357.97	0	434.873	0.0531748	15.4803	14.6571
61.4502	86	6392.28	195.583	0	451.118	0.0296883	14.6034	14.1699
62.2593	87	6469.53	151.349	5.00038	465.316	0.0228594	14.2288	13.9035
63.0684	88	6007.18	93.1351	2.00006	421.702	0.0152673	14.4659	14.2451
63.8774	89	6005.76	74.0837	2.00006	475.432	0.0121851	12.788	12.6322
64.6865	90	5971.11	55.0462	2.00006	422.728	0.00913455	14.2554	14.1252
65.4956	91	5913.51	49.0367	0	451.091	0.00822412	13.2181	13.1094
66.3046	92	6150.12	44.0296	0	448.049	0.00710825	13.8247	13.7264
67.1137	93	5948.3	27.0111	1.00002	428.819	0.00452046	13.9343	13.8713
67.9228	94	6085.8	45.0309	1.00002	428.793	0.00734499	14.2979	14.1929
68.7319	95	5970.71	34.0177	0	450.105	0.00566515	13.3407	13.2652
69.5409	96	6172.77	34.0177	3.00032	448.082	0.00548072	13.8519	13.776
70.35	97	6115.59	30.0145	10.0021	486.64	0.0048839	12.6286	12.567
71.1591	98	5943.67	34.0177	39.0244	501.838	0.00569077	11.9116	11.8438
71.9682	99	5871.23	36.0209	145.329	559.788	0.00609774	10.5527	10.4883
72.7772	100	5360.21	26.0103	390.41	569.935	0.00482905	9.45058	9.40495
73.5863	101	5020.21	17.0044	902.395	578.069	0.00337575	8.71387	8.68445
74.3954	102	4571.17	26.0103	1659.52	500.808	0.00565789	9.17953	9.1276
75.2044	103	3804.55	17.0044	2531.95	427.78	0.00444961	8.93344	8.89369
76.0135	104	2879.3	17.0044	3903.81	366.037	0.00587108	7.91259	7.86614
76.8226	105	2237.05	5.00038	4840.95	295.327	0.00223027	7.59175	7.57482
77.6317	106	1492.57	3.00014	5678.4	186.536	0.00200601	8.01762	8.00154
78.4407	107	1088.89	2.00006	6362.83	186.53	0.00183342	5.84836	5.83763
79.2498	108	744.392	3.00014	6793.08	133.275	0.00401414	5.6079	5.58539
80.0589	109	484.565	4.00024	7046.1	109.182	0.00818773	4.47479	4.43815
80.868	110	370.093	2.00006	7089.65	68.0707	0.00537516	5.46628	5.4369
81.677	111	305.419	1.00002	6994.58	56.0479	0.00326356	5.46709	5.44925
82.4861	112	274.144	2.00006	6662.5	55.0462	0.00724283	5.01658	4.98024
83.2952	113	219.742	2.00006	6465.82	55.0462	0.00901977	4.02829	3.99195
84.1042	114	201.619	1.00002	6433.8	42.0269	0.00493545	4.82117	4.79738
84.9133	115	172.453	1.00002	5897.03	31.0147	0.00576534	5.59261	5.56037
85.7224	116	157.382	1.00002	5822.01	37.0209	0.00631394	4.27818	4.25117
86.5315	117	125.239	1.00002	5696.35	24.0088	0.0079216	5.25803	5.21638
87.3405	118	137.287	2.00006	5349.67	17.0046	0.0143593	8.19114	8.07352
88.1496	119	113.195	2.00006	5221.13	24.0088	0.0173623	4.79805	4.71474
88.9587	120	120.22	0	5092.91	13.0026	0	9.24588	9.24588
89.7678	121	85.1104	0	4844.83	18.0049	0	4.72706	4.72706
90.5768	122	72.0792	1.00002	4793.69	11.0018	0.013684	6.64245	6.55156
91.3859	123	92.1294	2.00006	4553.12	19.0055	0.021248	4.95275	4.84751
92.195	124	78.093	0	4376.99	10.0015	0	7.80811	7.80811
93.004	125	76.0883	1.00002	4210.95	13.0026	0.0129723	5.92869	5.85178
93.8131	126	67.0686	1.00002	3997.08	10.0015	0.0146913	6.80582	6.70584
94.6222	127	74.0837	0	4000.09	6.00055	0	12.3462	12.3462
95.4313	128	60.055	0	3948.53	16.0039	0	3.75252	3.75252
96.2403	129	68.0707	1.00002	3800.96	8.00098	0.0144781	8.63278	8.50779
97.0494	130	83.1053	0	3636.46	10.0015	0	8.30926	8.30926

File: data/profiles/pos_ref.txt
# depth_nm	scan	16OCs2+	18OCs2+	SiCs+	WCs+	f18 = 18OCs2+/(16OCs2++18OCs2+)	O_over_W = (16OCs2++18OCs2+)/WCs+	16OCs2+_over_WCs+
0	0	35.0445	22.0284	276.82	30.0555	0.38597	1.89892	1.166
0.641357	1	981.555	0	1363.03	0	0	0	0
1.28271	2	1330.68	4.00024	1457.05	1.00002	0.00299716	1334.66	1330.66
1.92407	3	1025.92	5.00053	1269.31	0	0.00485053	0	0
2.56543	4	762.81	1.00008	1185.25	0	0.00130933	0	0
3.20679	5	532.317	3.00014	1208.11	0	0.00560442	0	0
3.84814	6	411.587	1.00002	1179.99	0	0.00242377	0	0
4.4895	7	307.438	1.00002	1190.44	0	0.00324219	0	0
5.13086	8	297.345	1.00002	1222.6	0	0.00335187	0	0
5.77222	9	235.854	0	1249.56	0	0	0	0
6.41357	10	250.959	1.00002	1295.31	0	0.00396897	0	0
7.05493	11	214.702	0	1238.14	0	0	0	0
7.69629	12	191.559	0	1221.56	0	0	0	0
8.33765	13	202.625	0	1252.68	0	0	0	0
8.979	14	175.469	1.00005	1209.11	0	0.00566698	0	0
9.62036	15	170.447	1.00002	1266.15	0	0.00583278	0	0
10.2617	16	177.48	0	1247.45	0	0	0	0
10.9031	17	176.474	0	1263.11	0	0	0	0
11.5444	18	152.358	0	1299.51	1.00002	0	152.356	152.356
12.1858	19	142.309	1.00002	1219.41	1.00002	0.00697806	143.306	142.306
12.8271	20	182.507	0	1250.56	0	0	0	0
13.4685	21	131.267	0	1238.1	0	0	0	0
14.1099	22	164.412	1.00002	1268.27	0	0.00604561	0	0
14.7512	23	140.3	1.00002	1250.6	0	0.00707725	0	0
15.3926	24	157.377	0	1269.31	0	0	0	0
16.0339	25	173.458	0	1226.75	0	0	0	0
16.6753	26	151.349	0	1220.49	0	0	0	0
17.3167	27	163.407	1.00002	1210.11	0	0.00608257	0	0
17.958	28	190.553	0	1174.92	0	0	0	0
18.5994	29	164.412	0	1200.73	0	0	0	0
19.2407	30	180.496	0	1275.66	0	0	0	0
19.8821	31	141.304	1.00002	1305.67	0	0.0070273	0	0
20.5234	32	180.496	0	1213.26	0	0	0	0
21.1648	33	178.485	0	1209.07	0	0	0	0
21.8062	34	137.287	0	1247.48	0	0	0	0
22.4475	35	152.354	1.00002	1315.08	1.00002	0.00652097	153.351	152.351
23.0889	36	147.339	1.00002	1256.91	0	0.00674141	0	0
23.7302	37	165.417	0	1182.14	0	0	0	0
24.3716	38	149.34	1.00002	1269.31	0	0.0066517	0	0
25.0129	39	184.519	0	1360.87	0	0	0	0
25.6543	40	189.547	0	1570.22	0	0	0	0
26.2957	41	233.832	1.00002	2174.93	0	0.00425842	0	0
26.937	42	635.135	0	2656.79	10.0015	0	63.5038	63.5038
27.5784	43	2020.13	9.00124	3003.08	20.0061	0.00443601	101.426	100.976
28.2197	44	5404.64	38.024	2756.14	46.0323	0.00698628	118.236	117.41
28.8611	45	10686.7	60.055	1903.83	84.1079	0.0055882	127.773	127.059
29.5024	46	15020.5	88.1211	977.798	84.1079	0.0058325	179.634	178.586
30.1875	47	16491.2	103.165	514.228	128.251	0.00621691	129.39	128.585
31.0239	48	15115.1	95.1409	326.863	163.407	0.00625504	93.0822	92.5
31.8602	49	11647.1	75.0883	194.625	238.876	0.00640566	49.0723	48.7579
32.6966	50	8706	52.0413	103.181	258.013	0.00594212	33.9442	33.7425
33.5329	51	7008.11	52.0429	50.0397	316.524	0.00737136	22.3053	22.1409
34.3693	52	6214.25	43.0282	31.0156	287.264	0.00687651	21.7823	21.6325
35.2056	53	5798.8	47.0337	17.0049	310.466	0.00804569	18.8292	18.6777
36.042	54	5837.44	38.0221	15.0034	307.438	0.00647132	19.1111	18.9874
36.8783	55	6010.95	50.0397	5.00038	304.41	0.00825603	19.9106	19.7463
37.7147	56	6290.85	54.0445	14.0038	321.592	0.0085178	19.7296	19.5616
38.551	57	6065.51	46.0323	9.00151	302.391	0.00753203	20.2107	20.0585
39.3874	58	5907.54	61.0568	5.00038	332.704	0.0102297	17.9397	17.7562
40.2237	59	5730.04	138.296	7.00096	331.673	0.0235664	17.6931	17.2762
41.0601	60	5637.76	244.92	8.00122	367.082	0.0416342	16.0255	15.3583
41.8964	61	5464.38	400.486	2.00012	357.959	0.0682856	16.3842	15.2654
42.7328	62	5411.1	633.109	9.00124	373.145	0.104746	16.198	14.5014
43.5691	63	5055.21	844.875	2.00006	400.437	0.143197	14.7341	12.6242
44.4055	64	4891.3	1042.41	2.00006	363.003	0.175675	16.3462	13.4745
45.2418	65	4840.06	1170.92	1.00002	360.981	0.194797	16.6518	13.4081
46.0782	66	4637.45	1344.57	6.00055	379.197	0.224769	15.7755	12.2297
46.9145	67	4623.92	1458.23	3.00023	351.893	0.239756	17.2841	13.1401
47.7509	68	4524.95	1419.5	3.00014	335.734	0.238794	17.7058	13.4778
48.5872	69	4561.87	1460.23	3.00014	357.948	0.242479	16.824	12.7445
49.4236	70	4425.05	1368.47	2.00006	404.486	0.236207	14.3232	10.9399
50.2599	71	4412.17	1446.82	2.00006	352.904	0.246941	16.6022	12.5024
51.0963	72	4385.42	1445.78	2.00006	401.449	0.247938	14.5254	10.924
51.9326	73	4421.47	1469.65	1.00002	402.461	0.249468	14.6377	10.9861
52.769	74	4375.84	1474.01	1.00002	367.059	0.251973	15.9371	11.9213
53.6053	75	4396	1485.2	2.00012	338.745	0.252534	17.3617	12.9773
54.4417	76	4477.89	1416.25	4.00024	377.174	0.240281	15.6271	11.8722
55.278	77	4370.27	1361.08	1.00002	391.327	0.23748	14.6459	11.1678
56.1144	78	4608.1	1367.32	2.00006	358.981	0.228824	16.6455	12.8366
56.9507	79	4550.82	1219.49	0	383.232	0.211338	15.0569	11.8748
57.7871	80	4770.47	1041.41	1.00002	391.351	0.179186	14.8508	12.1897
58.6234	81	5033.88	825.358	0	340.797	0.140864	17.1927	14.7709
59.4598	82	5299.8	602.579	1.00002	404.499	0.102091	14.5918	13.1022
60.2961	83	5360.16	474.447	0	349.861	0.0813159	16.6769	15.3208
61.1325	84	5515.44	302.4	0	376.151	0.0519781	15.4668	14.6629
61.9688	85	5620.62	210.682	3.00014	349.861	0.0361295	16.6675	16.0653
62.8052	86	5464.66	137.287	3.00014	386.268	0.024507	14.5028	14.1473
63.6415	87	5750.2	95.138	0	410.574	0.0162759	14.237	14.0053
64.4779	88	5644.14	76.0883	2.00006	351.883	0.0133016	16.2561	16.0398
65.3142	89	5573.14	44.0298	1.00005	363.003	0.00783843	15.4742	15.3529
66.1506	90	5599.18	48.0352	2.00009	416.65	0.008506	13.5538	13.4386
66.9869	91	5661.6	33.0176	4.00024	441.994	0.00579804	12.8839	12.8092
67.8233	92	5592.06	38.0221	0	398.412	0.00675338	14.1313	14.0359
68.6596	93	5640.51	39.0232	2.00012	388.292	0.00687085	14.627	14.5265
69.4959	94	5631.44	35.0187	2.00006	385.268	0.00618	14.7079	14.617
70.3323	95	5646.78	39.0244	5.00038	404.499	0.00686349	14.0564	13.9599
71.1686	96	5752.2	21.0074	19.0055	431.846	0.00363877	13.3687	13.32
72.005	97	5713.74	20.0061	36.0209	468.331	0.00348919	12.2429	12.2002
72.8413	98	5411.31	25.0095	149.349	524.17	0.00460046	10.3713	10.3236
73.6777	99	5137.19	23.0086	365.104	533.317	0.00445887	9.67567	9.63253
74.514	100	4739.26	25.0095	875.703	514.026	0.0052494	9.26853	9.21988
75.3504	101	4164.21	23.0081	1694.42	455.16	0.00549483	9.19944	9.14889
76.1867	102	3347.72	16.0039	2638.93	372.105	0.0047578	9.03972	8.99671
77.0231	103	2597.43	17.0044	3743.3	301.382	0.00650405	8.67483	8.61841
77.8594	104	1787.01	11.0018	4806.54	255.997	0.00611889	7.02357	6.98059
78.6958	105	1267.19	11.0018	5604.62	208.663	0.00860736	6.12563	6.0729
79.5321	106	906.478	4.00024	6097.17	162.402	0.00439356	5.60633	5.5817
80.3685	107	647.353	3.00014	6460.78	122.231	0.00461309	5.32067	5.29612
81.2048	108	465.288	2.00006	6800.6	68.0727	0.00428015	6.86454	6.83516
82.0412	109	375.139	2.00006	6706.34	73.0859	0.00530324	5.16022	5.13285
82.8775	110	291.291	4.00024	6611.6	66.0686	0.0135468	4.46946	4.40892
83.7139	111	231.818	1.00002	6440.45	50.0382	0.00429526	4.65281	4.63282
84.5502	112	219.735	2.00006	6169.79	47.0337	0.00902004	4.71439	4.67186
85.3866	113	182.507	2.00006	5956.31	37.0209	0.01084	4.98387	4.92984
86.2229	114	169.437	3.00014	5841.74	39.0232	0.0173984	4.41884	4.34196
87.0593	115	148.335	2.00012	5437.03	22.0074	0.0133044	6.83113	6.74025
87.8956	116	132.267	2.00006	5408.33	27.0111	0.0148962	4.97079	4.89674
88.732	117	104.165	1.00002	4991.91	23.0081	0.00950898	4.5708	4.52734
89.5683	118	114.202	2.00006	4914.99	24.0088	0.0172119	4.83999	4.75668
90.4047	119	120.224	4.00024	4693.98	18.0049	0.0322018	6.89945	6.67727
91.241	120	97.1439	1.00002	4486.07	14.003	0.0101893	7.00878	6.93736
92.0774	121	105.169	0	4490.92	15.0034	0	7.00963	7.00963
92.9137	122	97.1468	0	4089.14	12.0022	0	8.09409	8.09409
93.7501	123	112.192	0	4068.22	11.0018	0	10.1975	10.1975
94.5864	124	94.1351	1.00002	4021.17	13.0026	0.0105115	7.31663	7.23972
95.4228	125	85.1104	1.00002	3917.72	10.0015	0.0116132	8.60973	8.50974
96.2591	126	97.1439	2.00006	3862.27	13.0026	0.0201733	7.62494	7.47112
97.0955	127	86.1157	1.00002	3491.04	7.00075	0.0114792	12.4438	12.3009
97.9318	128	93.1351	1.00002	3719.52	9.00124	0.0106232	10.458	10.3469
98.7682	129	106.175	0	3568.01	6.00055	0	17.6942	17.6942
99.6045	130	90.1238	0	3425.4	8.00098	0	11.2641	11.2641
100.441	131	93.1322	1.00002	3250.8	6.00055	0.0106235	15.6873	15.5206
101.277	132	99.1499	2.00006	3283.64	5.00038	0.0197732	20.2284	19.8285
102.114	133	86.1131	0	3170.27	5.00038	0	17.2213	17.2213
102.95	134	89.1211	1.00002	3075.55	7.00075	0.0110963	12.8731	12.7302
103.786	135	84.1079	3.00014	3049.29	6.00055	0.0344416	14.5167	14.0167
104.623	136	83.1053	0	3050.68	3.00014	0	27.7005	27.7005
105.459	137	89.1211	2.00006	2895.86	6.00055	0.0219495	15.1855	14.8522
106.295	138	79.0978	0	2838.19	5.00038	0	15.8184	15.8184
107.132	139	88.1184	1.00002	2868.11	6.00055	0.0112212	14.8517	14.6851
107.968	140	86.1157	1.00002	2761.92	3.00014	0.0114792	29.0372	28.7039
108.804	141	66.0686	0	2700.44	3.00014	0	22.0219	22.0219
109.641	142	79.0978	1.00002	2713.07	2.00006	0.0124849	40.0477	39.5477
110.477	143	84.1079	0	2672.89	2.00006	0	42.0526	42.0526
111.313	144	79.0954	1.00002	2569.62	4.00024	0.0124853	20.0226	19.7726
112.15	145	85.1104	1.00002	2551.32	3.00014	0.0116132	28.7022	28.3688
112.986	146	88.1184	0	2534.19	5.00038	0	17.6223	17.6223
113.822	147	70.0792	0	2364.94	3.00014	0	23.3586	23.3586
114.659	148	79.0978	1.00002	2523.9	3.00014	0.0124849	26.698	26.3647
115.495	149	95.1409	0	2447.84	0	0	0	0

File: data/profiles/sentinel_neg.txt
# depth_nm	scan	16O-	18O-	Si-	WO3-	f18 = 18O-/(16O-+18O-)	O_over_W = (16O-+18O-)/WO3-	16O-_over_WO3-
0	0	409.191	0	22.0148	5.00137	0	81.8157	81.8157
0.633734	1	1654.78	2.00012	133.559	1.00021	0.00120723	1656.43	1654.43
1.26747	2	1975.26	4.00073	785.319	0	0.00202132	0	0
1.9012	3	1556.35	1.00003	1418.04	0	0.000642135	0	0
2.53493	4	1059.4	0	1841.77	0	0	0	0
3.16867	5	712.615	1.00003	2028.77	0	0.00140136	0	0
3.8024	6	501.694	1.00003	2158.03	0	0.00198934	0	0
4.43614	7	396.913	1.00003	2212.84	0	0.00251319	0	0
5.06987	8	309.951	2.00012	2235.63	0	0.00641165	0	0
5.7036	9	225.615	1.00003	2167.76	0	0.00441291	0	0
6.33734	10	182.03	0	2282.74	0	0	0	0
6.97107	11	138.584	0	2272.84	0	0	0	0
7.6048	12	110.378	0	2335.16	0	0	0	0
8.23854	13	90.2647	0	2328.15	0	0	0	0
8.87227	14	88.2372	0	2146.07	0	0	0	0
9.50601	15	59.1101	0	2259.37	0	0	0	0
10.1397	16	60.1175	0	2251.17	0	0	0	0
10.7735	17	55.0925	0	2219.31	0	0	0	0
11.4072	18	35.0396	0	2170.03	0	0	0	0
12.0409	19	51.0795	0	2298.72	0	0	0	0
12.6747	20	32.0313	0	2249.11	0	0	0	0
13.3084	21	42.0539	0	2254.3	0	0	0	0
13.9421	22	33.0333	0	2169.07	0	0	0	0
14.5759	23	36.0418	1.00003	2244.37	0	0.0269973	0	0
15.2096	24	24.0205	0	2187.15	0	0	0	0
15.8433	25	29.031	0	2268.24	0	0	0	0
16.4771	26	36.0418	0	2292.16	0	0	0	0
17.1108	27	39.0465	0	2181.63	0	0	0	0
17.7445	28	28.0274	0	2169.33	0	0	0	0
18.3783	29	29.0257	0	2267.79	0	0	0	0
19.012	30	43.0592	0	2214.68	0	0	0	0
19.6457	31	37.0418	0	2205.69	0	0	0	0
20.2795	32	37.0418	0	2212.83	0	0	0	0
20.9132	33	28.024	0	2183.62	0	0	0	0
21.5469	34	34.0353	0	2180.4	0	0	0	0
22.1807	35	45.0619	0	2195.41	0	0	0	0
22.8144	36	43.0565	0	2250.14	0	0	0	0
23.4481	37	42.0539	0	2189.3	0	0	0	0
24.0819	38	38.0441	0	2240.56	0	0	0	0
24.7156	39	51.0795	0	2221.02	0	0	0	0
25.3493	40	45.0647	2.00012	2138.79	0	0.0424972	0	0
25.9831	41	54.0892	0	1960.32	0	0	0	0
26.6168	42	100.313	0	1582.89	0	0	0	0
27.2505	43	277.385	0	1121.37	13.0052	0	21.3289	21.3289
27.8843	44	720.022	2.00012	869.169	19.011	0.00277017	37.9791	37.8739
28.518	45	1869.53	4.00049	756.752	57.0994	0.00213526	32.8118	32.7418
29.1518	46	4060.67	21.0135	645.834	371.356	0.00514823	10.9913	10.9347
29.7855	47	6426.55	31.0294	413.396	1380.82	0.00480511	4.67663	4.65415
30.5165	48	8178.13	43.0592	199.231	3474.42	0.00523759	2.3662	2.35381
31.2972	49	8281.97	45.0619	103.325	6027.92	0.00541152	1.38141	1.37394
32.078	50	7538.52	47.0703	47.0675	7625.43	0.00620523	0.994775	0.988602
32.8587	51	6257.89	30.0293	25.0206	7832.97	0.00477572	0.802751	0.798917
33.6395	52	4964.41	34.0353	10.0031	7198.78	0.00680918	0.694347	0.689619
34.4202	53	4353.28	18.0099	10.0031	6149.88	0.00412004	0.710793	0.707865
35.201	54	3519.42	16.0078	8.00195	5646.02	0.00452783	0.626181	0.623345
35.9817	55	3349.59	20.0122	3.00027	5155.48	0.00593905	0.653596	0.649714
36.7624	56	3119.29	15.0069	2.00012	4896.1	0.00478796	0.640162	0.637097
37.5432	57	3163.46	24.0176	5.00076	4638.78	0.00753498	0.687138	0.68196
38.3239	58	3183.2	24.0176	0	4692.01	0.00748861	0.683548	0.678429
39.1047	59	3126.3	23.0162	0	4651.85	0.00730831	0.677002	0.672054
39.8854	60	3367.33	30.0293	4.00049	4698.93	0.00883903	0.723006	0.716616
40.6662	61	3184.06	41.0514	1.00003	4524.83	0.0127287	0.712757	0.703685
41.4469	62	3111.81	59.1065	0	4442.3	0.0186402	0.713802	0.700496
42.2277	63	3083.95	130.534	0	4317.71	0.0406082	0.744488	0.714256
43.0084	64	2990.95	202.28	0	4151.21	0.0633467	0.769228	0.7205
43.7892	65	2923.91	356.924	0	4072.14	0.108791	0.805678	0.718028
44.5699	66	2869.82	465.754	0	4128.92	0.139632	0.807855	0.695053
45.3507	67	2793.47	617.607	0	3817.84	0.181059	0.893457	0.731688
46.1314	68	2716.23	707.172	0	3946.85	0.20657	0.867376	0.688203
46.9122	69	2689.94	720.753	0	3699.33	0.211322	0.921974	0.727141
47.6929	70	2745.2	760.753	0	3674.29	0.216989	0.954184	0.747137
48.4737	71	2498.92	781.71	0	3602.85	0.238281	0.910564	0.693594
49.2544	72	2546.14	754.468	0	3583.2	0.228585	0.921132	0.710576
50.0352	73	2567.38	772.333	0	3522.53	0.231257	0.948102	0.728847
50.8159	74	2505.89	811.986	0	3608.18	0.244731	0.919544	0.694504
51.5966	75	2538.12	795.476	0	3565.81	0.238624	0.93488	0.711795
52.3774	76	2483.28	757.658	0	3582.99	0.233777	0.904535	0.693075
53.1581	77	2617.78	722.888	0	3553.22	0.216391	0.94018	0.736734
53.9389	78	2491.75	828.071	0	3764.04	0.249432	0.881984	0.661989
54.7196	79	2503.09	800.829	0	3589	0.242388	0.920568	0.697434
55.5004	80	2462.95	778.532	0	3494.53	0.240178	0.927586	0.704801
56.2811	81	2641.82	755.374	0	3593.42	0.222352	0.945393	0.735182
57.0619	82	2664.3	687.684	0	3649.25	0.205157	0.918541	0.730096
57.8426	83	2600.35	649.997	0	3695.62	0.199978	0.879515	0.703632
58.6234	84	2895.82	516.074	0	3865.29	0.151257	0.882699	0.749185
59.4041	85	3017.85	436.806	0	4007.15	0.12644	0.862124	0.753117
60.1849	86	3104.8	363.059	0	4247.78	0.104693	0.816392	0.730922
60.9656	87	3194.44	260.085	0	4377.62	0.0752883	0.789132	0.72972
61.7464	88	3123.59	195.17	0	4230.88	0.0588081	0.784414	0.738284
62.5271	89	3250.08	106.357	0	4435.46	0.0316876	0.756728	0.732749
63.3079	90	3301.27	90.2481	0	4402.24	0.0266099	0.770408	0.749907
64.0886	91	3311.95	62.1214	0	4452.66	0.0184114	0.757765	0.743814
64.8694	92	3181.41	39.0513	0	4433.65	0.012126	0.726367	0.717559
65.6501	93	3217.85	30.0275	0	4412.67	0.00924527	0.736035	0.72923
66.4309	94	3307.27	18.0099	0	4452.84	0.00541606	0.746776	0.742732
67.2116	95	3290.69	18.0099	0	4450.63	0.0054432	0.743423	0.739377
67.9923	96	3295.69	21.0135	0	4476.35	0.00633566	0.740939	0.736244
68.7731	97	3198.8	15.0069	0	4359.56	0.0046695	0.737186	0.733744
69.5538	98	3274.99	23.0162	0	4332.46	0.0069788	0.761232	0.75592
70.3346	99	3362.07	14.0068	0	4447.04	0.00414885	0.759175	0.756026
71.1153	100	3291.91	10.0031	0	4404.29	0.00302947	0.749704	0.747433
71.8961	101	3502.11	16.0078	0	4206.77	0.00455011	0.836299	0.832494
72.6768	102	3813.84	24.0186	3.00027	3980.01	0.00625833	0.964283	0.958249
73.4576	103	4306.86	10.0031	14.006	3330.67	0.0023172	1.29609	1.29309
74.2383	104	4662.61	27.0223	35.0374	2700.88	0.00576213	1.73634	1.72633
75.0191	105	5213.87	19.011	68.1498	2074.19	0.003633	2.52286	2.51369
75.7998	106	5373.68	14.006	188.098	1371.82	0.00259963	3.92741	3.9172
76.5806	107	4968.36	20.0122	323.226	827.155	0.00401177	6.03076	6.00657
77.3613	108	4078.32	13.0052	525.496	440.023	0.00317872	9.29798	9.26842
78.1421	109	2858.89	11.0037	634.43	260.165	0.00383418	11.0311	10.9888
78.9228	110	1904.5	7.00192	672.871	133.551	0.00366305	14.3129	14.2605
79.7036	111	1236.06	4.00049	741.986	73.1676	0.00322605	16.9482	16.8935
80.4843	112	746.042	5.00076	672.787	26.0254	0.00665843	28.858	28.6659
81.2651	113	470.871	4.00049	730.527	23.0176	0.00842436	20.6308	20.457
82.0458	114	289.597	0	820.911	6.0011	0	48.2573	48.2573
82.8265	115	205.281	1.00003	790.274	9.00247	0.00484791	22.9138	22.8027
83.6073	116	135.584	0	782.876	10.0031	0	13.5543	13.5543
84.388	117	86.2265	1.00003	880.833	8.00195	0.0114648	10.9007	10.7757
85.1688	118	71.1543	0	931.774	10.0031	0	7.11326	7.11326
85.9495	119	57.0994	1.00003	925.128	7.0015	0.0172124	8.29814	8.15531
86.7303	120	55.0925	0	996.652	4.00049	0	13.7714	13.7714
87.511	121	40.0538	0	1030.53	8.00195	0	5.0055	5.0055
88.2918	122	39.0489	0	1059.33	2.00024	0	19.5221	19.5221
89.0725	123	41.0539	0	1109.8	5.00076	0	8.20953	8.20953
89.8533	124	34.0353	0	1170.52	1.00003	0	34.0343	34.0343
90.634	125	19.0122	0	1277.92	0	0	0	0
91.4148	126	18.0099	0	1272.43	0	0	0	0
92.1955	127	30.0293	0	1287.42	3.00027	0	10.0089	10.0089
92.9763	128	31.0313	0	1264.01	3.00027	0	10.3428	10.3428
93.757	129	23.0162	0	1357.69	0	0	0	0
94.5378	130	22.0161	1.00003	1399.14	0	0.0434491	0	0
95.3185	131	18.0099	0	1417.77	1.00003	0	18.0093	18.0093
96.0993	132	7.00192	0	1423.59	1.00003	0	7.00171	7.00171
96.88	133	15.0078	0	1479.71	0	0	0	0
97.6607	134	7.00192	0	1427.32	0	0	0	0
98.4415	135	13.0052	0	1423.05	0	0	0	0
99.2222	136	14.006	0	1409.04	0	0	0	0
100.003	137	6.0011	0	1509.5	0	0	0	0
100.784	138	13.0052	0	1510.08	1.00003	0	13.0048	13.0048
